Repository: jiaqizheng2000/Random_forest_tree

"# Contact_angle_prediction_by_Random_Forest_tree_model" 


This repository is ueds for some information or knowledge of RANDOM FOREST MODEL, for the code and data to reproduce the rusult,please check RANDOM_FOREST_TREE_MODEL repository

File: data_model_build/data/metal_ceramic_data_all_with_A_T_reduced.csv (part 1 of 2)
Metal,Substrate,Me_MagpieData mean Column,Me_MagpieData mean CovalentRadius,Me_MagpieData mean NdValence,Me_MagpieData mean GSbandgap,Me_MagpieData mean GSmagmom,Me_MagpieData mean SpaceGroupNumber,Ce_MagpieData mean MeltingT,Ce_MagpieData mean NpUnfilled,Testing temperature (K),Wetting angle
Sn,Al2O3,14,139,10,0,0,141,406.268,3.2,1373,123
Sn0.96Al0.04,Al2O3,13.96,138.28,9.6,0,0,144.36,406.268,3.2,1373,114
Sn0.875Al0.125,Al2O3,13.875,136.75,8.75,0,0,151.5,406.268,3.2,1373,66
Sn0.86Al0.14,Al2O3,13.86,136.48,8.6,0,0,152.76,406.268,3.2,1373,73
Sn0.4Al0.6,Al2O3,13.4,128.2,4,0,0,191.4,406.268,3.2,1373,71
Sn0.1Al0.9,Al2O3,13.1,122.8,1,0,0,216.6,406.268,3.2,1373,79
Al,Al2O3,13,121,0,0,0,225,406.268,3.2,1273,73
Sn,Al2O3,14,139,10,0,0,141,406.268,3.2,1273,123
Sn0.9Al0.1,Al2O3,13.9,137.2,9,0,0,149.4,406.268,3.2,1273,109
Sn0.85Al0.15,Al2O3,13.85,136.3,8.5,0,0,153.6,406.268,3.2,1273,71
Sn0.7Al0.3,Al2O3,13.7,133.6,7,0,0,166.2,406.268,3.2,1273,66
Sn0.4Al0.6,Al2O3,13.4,128.2,4,0,0,191.4,406.268,3.2,1273,67
Sn0.1Al0.9,Al2O3,13.1,122.8,1,0,0,216.6,406.268,3.2,1273,70
Al,Al2O3,13,121,0,0,0,225,406.268,3.2,1373,81
Cu,Al2O3,11,132,10,0,0,225,406.268,3.2,1350,138
Cu0.905Ti0.095,Al2O3,10.335,134.66,9.24,0,2.14E-06,222.055,406.268,3.2,1350,30
Cu0.874Ti0.126,Al2O3,10.118,135.528,8.992,0,2.84E-06,221.094,406.268,3.2,1350,20
Cu0.874Ti0.126,Al2O3,10.118,135.528,8.992,0,2.84E-06,221.094,406.268,3.2,1350,38
Ni0.5Pd0.5,Al2O3,10,131.5,9,0,0.29769735,225,406.268,3.2,1523,113
Ni0.475Pd0.475Ti0.05,Al2O3,9.7,132.925,8.65,0,0.282813609,223.45,406.268,3.2,1523,97
Ni0.425Pd0.425Ti0.15,Al2O3,9.1,135.775,7.95,0,0.253046128,220.35,406.268,3.2,1523,70
Ni0.375Pd0.375Ti0.25,Al2O3,8.5,138.625,7.25,0,0.223278646,217.25,406.268,3.2,1523,50
Al,Al2O3,13,121,0,0,0,225,406.268,3.2,1173,103
Al,Si1O2,13,121,0,0,0,225,598.8666667,2.666666667,973,150
Al,Si1O2,13,121,0,0,0,225,598.8666667,2.666666667,1073,98
Al,Si1O2,13,121,0,0,0,225,598.8666667,2.666666667,1173,68
Al,Ca1O1,13,121,0,0,0,225,584.9,1,1173,100
Ag,Al2O3,11,145,10,0,0,225,406.268,3.2,1373,130
Al,Al2O3,13,121,0,0,0,225,406.268,3.2,1150,82
Au,Al2O3,11,136,10,0,0,225,406.268,3.2,1373,140
Au,Al2O3,11,136,10,0,0,225,406.268,3.2,1365,131
Cu,Al2O3,11,132,10,0,0,225,406.268,3.2,1423,128
Fe,Al2O3,8,132,6,0,2.1106628,229,406.268,3.2,1853,109
Fe,Al2O3,8,132,6,0,2.1106628,229,406.268,3.2,1873,130
Ga,Al2O3,13,122,10,0,0,64,406.268,3.2,1173,118
In,Al2O3,13,142,10,0,0,139,406.268,3.2,429,124
Ni,Al2O3,10,124,8,0,0.5953947,225,406.268,3.2,1773,109
Ni,Al2O3,10,124,8,0,0.5953947,225,406.268,3.2,1873,123
Pb,Al2O3,14,146,10,0,0,225,406.268,3.2,1173,117
Pb,Al2O3,14,146,10,0,0,225,406.268,3.2,1173,132
Sb,Al2O3,15,139,10,0,0,166,406.268,3.2,998,102
Si,Al2O3,14,111,0,0.773,0,227,406.268,3.2,1723,80
Sn,Al2O3,14,139,10,0,0,141,406.268,3.2,1373,125
Al0.98Ca0.02,Ca1O1,12.78,122.1,0,0,0,225,584.9,1,1173,92
Al0.9Mg0.1,Mg1O1,11.9,123,0,0,0,221.9,488.9,1,1173,102
Cu,Al2O3,11,132,10,0,0,225,406.268,3.2,1523,120
Cu0.975O0.025,Al2O3,11.125,130.35,9.75,0,0,219.675,406.268,3.2,1523,30
Cu0.9Ti0.1,Ti1O1,10.3,134.8,9.2,0,2.25E-06,221.9,997.9,1,1423,30
Cu,Al2O3,11,132,10,0,0,225,406.268,3.2,1373,128
Cu0.975Ti0.025,Al2O3,10.825,132.7,9.8,0,5.63E-07,224.225,406.268,3.2,1373,75
Cu0.95Ti0.05,Al2O3,10.65,133.4,9.6,0,1.13E-06,223.45,406.268,3.2,1373,44
Cu0.925Ti0.075,Al2O3,10.475,134.1,9.4,0,1.69E-06,222.675,406.268,3.2,1373,31
Cu0.9Ti0.1,Al2O3,10.3,134.8,9.2,0,2.25E-06,221.9,406.268,3.2,1373,27
Cu0.875Ti0.125,Al2O3,10.125,135.5,9,0,2.82E-06,221.125,406.268,3.2,1373,21
Cu0.75Ti0.25,Al2O3,9.25,139,8,0,5.63E-06,217.25,406.268,3.2,1273,33
Cu0.75Ti0.25,Al2O3,9.25,139,8,0,5.63E-06,217.25,406.268,3.2,1373,16
Cu0.75Ti0.25,Al2O3,9.25,139,8,0,5.63E-06,217.25,406.268,3.2,1473,10
Cu0.75Ti0.25,Al2O3,9.25,139,8,0,5.63E-06,217.25,406.268,3.2,1573,12
Al,Si1O2,13,121,0,0,0,225,598.8666667,2.666666667,1073,87.5
Al0.92Mg0.08,Si1O2,12.12,122.6,0,0,0,222.52,598.8666667,2.666666667,1073,76.5
Al0.8Mg0.2,Si1O2,10.8,125,0,0,0,218.8,598.8666667,2.666666667,1073,50
Al0.57Mg0.43,Si1O2,8.27,129.6,0,0,0,211.67,598.8666667,2.666666667,1073,18
Al0.31Mg0.69,Si1O2,5.41,134.8,0,0,0,203.61,598.8666667,2.666666667,1073,6.5
Mg,Si1O2,2,141,0,0,0,194,598.8666667,2.666666667,1073,4
Al0.57Mg0.43,Si1O2,8.27,129.6,0,0,0,211.67,598.8666667,2.666666667,1023,15
Al0.57Mg0.43,Si1O2,8.27,129.6,0,0,0,211.67,598.8666667,2.666666667,1123,32
Au,Al2O3,11,136,10,0,0,225,406.268,3.2,1423,137.5
Au0.99Ti0.01,Al2O3,10.93,136.24,9.92,0,2.25E-07,224.69,406.268,3.2,1423,97.2
Au0.98Ti0.02,Al2O3,10.86,136.48,9.84,0,4.51E-07,224.38,406.268,3.2,1423,85.8
Au0.97Ti0.03,Al2O3,10.79,136.72,9.76,0,6.76E-07,224.07,406.268,3.2,1423,78.3
Au0.94Ti0.06,Al2O3,10.58,137.44,9.52,0,1.35E-06,223.14,406.268,3.2,1423,69.2
Au0.92Ti0.08,Al2O3,10.44,137.92,9.36,0,1.80E-06,222.52,406.268,3.2,1423,68.1
Ga,Al2O3,13,122,10,0,0,64,406.268,3.2,1323,125.3
Ga0.996Ti0.004,Al2O3,12.964,122.152,9.968,0,9.01E-08,64.52,406.268,3.2,1323,74.3
Ga0.992Ti0.008,Al2O3,12.928,122.304,9.936,0,1.80E-07,65.04,406.268,3.2,1323,72.7
Ga0.991Ti0.009,Al2O3,12.919,122.342,9.928,0,2.03E-07,65.17,406.268,3.2,1323,69.4
Ga0.99Ti0.01,Al2O3,12.91,122.38,9.92,0,2.25E-07,65.3,406.268,3.2,1323,65.6
Ga0.978Ti0.022,Al2O3,12.802,122.836,9.824,0,4.96E-07,66.86,406.268,3.2,1323,63.1
Ga0.962Ti0.038,Al2O3,12.658,123.444,9.696,0,8.56E-07,68.94,406.268,3.2,1323,56.3
Ga0.957Ti0.043,Al2O3,12.613,123.634,9.656,0,9.69E-07,69.59,406.268,3.2,1323,64.8
Ga0.938Ti0.062,Al2O3,12.442,124.356,9.504,0,1.40E-06,72.06,406.268,3.2,1323,57
Ga0.92Ti0.08,Al2O3,12.28,125.04,9.36,0,1.80E-06,74.4,406.268,3.2,1323,64.2
Cu0.99Ti0.01,Mg1O1,10.93,132.28,9.92,0,2.25E-07,224.69,488.9,1,1423,95
Cu0.98Ti0.02,Mg1O1,10.86,132.56,9.84,0,4.51E-07,224.38,488.9,1,1423,61.9
Cu0.97Ti0.03,Mg1O1,10.79,132.84,9.76,0,6.76E-07,224.07,488.9,1,1423,44.4
Cu0.96Ti0.04,Mg1O1,10.72,133.12,9.68,0,9.01E-07,223.76,488.9,1,1423,37.5
Cu0.94Ti0.06,Mg1O1,10.58,133.68,9.52,0,1.35E-06,223.14,488.9,1,1423,28.1
Cu,Al2O3,11,132,10,0,0,225,406.268,3.2,1423,128.6
Cu0.99Ti0.01,Al2O3,10.93,132.28,9.92,0,2.25E-07,224.69,406.268,3.2,1423,88.9
Cu0.98Ti0.02,Al2O3,10.86,132.56,9.84,0,4.51E-07,224.38,406.268,3.2,1423,51.4
Cu0.96Ti0.04,Al2O3,10.72,133.12,9.68,0,9.01E-07,223.76,406.268,3.2,1423,33.1
Cu0.94Ti0.06,Al2O3,10.58,133.68,9.52,0,1.35E-06,223.14,406.268,3.2,1423,23.6
Cu0.92Ti0.08,Al2O3,10.44,134.24,9.36,0,1.80E-06,222.52,406.268,3.2,1423,16.9
Sn,Si1O2,14,139,10,0,0,141,598.8666667,2.666666667,1273,128.1
Sn0.99Ti0.01,Si1O2,13.9,139.21,9.92,0,2.25E-07,141.53,598.8666667,2.666666667,1273,48.3
Sn0.98Ti0.02,Si1O2,13.8,139.42,9.84,0,4.51E-07,142.06,598.8666667,2.666666667,1273,31.4
Sn0.97Ti0.03,Si1O2,13.7,139.63,9.76,0,6.76E-07,142.59,598.8666667,2.666666667,1273,19.4
Sn0.96Ti0.04,Si1O2,13.6,139.84,9.68,0,9.01E-07,143.12,598.8666667,2.666666667,1273,13.1
Sn0.94Ti0.06,Si1O2,13.4,140.26,9.52,0,1.35E-06,144.18,598.8666667,2.666666667,1273,6.4
Sn,Al2O3,14,139,10,0,0,141,406.268,3.2,1173,128.1
Sn0.995Sc0.005,Al2O3,13.945,139.155,9.955,0,3.18E-08,141.265,406.268,3.2,1173,71
Sn0.994Sc0.006,Al2O3,13.934,139.186,9.946,0,3.81E-08,141.318,406.268,3.2,1173,54.9
Sn0.993Sc0.007,Al2O3,13.923,139.217,9.937,0,4.45E-08,141.371,406.268,3.2,1173,49.9
Sn0.992Sc0.008,Al2O3,13.912,139.248,9.928,0,5.08E-08,141.424,406.268,3.2,1173,46.1
Sn0.982Sc0.018,Al2O3,13.802,139.558,9.838,0,1.14E-07,141.954,406.268,3.2,1173,35.8
Sn0.981Sc0.019,Al2O3,13.791,139.589,9.829,0,1.21E-07,142.007,406.268,3.2,1173,35.2
In,Al2O3,13,142,10,0,0,139,406.268,3.2,973,129.2
In0.992Sc0.008,Al2O3,12.92,142.224,9.928,0,5.08E-08,139.44,406.268,3.2,973,19.4
In0.986Sc0.014,Al2O3,12.86,142.392,9.874,0,8.89E-08,139.77,406.268,3.2,973,12.9
In0.984Sc0.016,Al2O3,12.84,142.448,9.856,0,1.02E-07,139.88,406.268,3.2,973,11.3
In0.979Sc0.021,Al2O3,12.79,142.588,9.811,0,1.33E-07,140.155,406.268,3.2,973,11.4
In0.973Sc0.027,Al2O3,12.73,142.756,9.757,0,1.71E-07,140.485,406.268,3.2,973,10.5
In0.952Sc0.048,Al2O3,12.52,143.344,9.568,0,3.05E-07,141.64,406.268,3.2,973,11.1
Cu,Al2O3,11,132,10,0,0,225,406.268,3.2,1423,161.4
Ag0.72Cu0.28,Ca1F2,11,141.36,10,0,0,225,407.3333333,0.666666667,1423,125.5
Bi,U1O2,15,148,10,0,0,12,505.8666667,1.333333333,1073,163.2
Sn,Al2O3,14,139,10,0,0,141,406.268,3.2,973,133
Sn,Al2O3,14,139,10,0,0,141,406.268,3.2,1073,127
Sn,Al2O3,14,139,10,0,0,141,406.268,3.2,1173,127
Sn,Al2O3,14,139,10,0,0,141,406.268,3.2,1273,127
Sn0.98Ti0.02,Al2O3,13.8,139.42,9.84,0,4.51E-07,142.06,406.268,3.2,973,92
Sn0.98Ti0.02,Al2O3,13.8,139.42,9.84,0,4.51E-07,142.06,406.268,3.2,1073,78
Sn0.98Ti0.02,Al2O3,13.8,139.42,9.84,0,4.51E-07,142.06,406.268,3.2,1173,77
Sn0.98Ti0.02,Al2O3,13.8,139.42,9.84,0,4.51E-07,142.06,406.268,3.2,1273,77
Sn0.95Ti0.05,Al2O3,13.5,140.05,9.6,0,1.13E-06,143.65,406.268,3.2,973,83
Sn0.95Ti0.05,Al2O3,13.5,140.05,9.6,0,1.13E-06,143.65,406.268,3.2,1073,59
Sn0.95Ti0.05,Al2O3,13.5,140.05,9.6,0,1.13E-06,143.65,406.268,3.2,1173,50
Sn0.95Ti0.05,Al2O3,13.5,140.05,9.6,0,1.13E-06,143.65,406.268,3.2,1273,49
Al,Ti1O2,13,121,0,0,0,225,683.5333333,1.333333333,973,148
Al,Ti1O2,13,121,0,0,0,225,683.5333333,1.333333333,1073,127
Al,Ti1O2,13,121,0,0,0,225,683.5333333,1.333333333,1173,91
Al,Ti1O2,13,121,0,0,0,225,683.5333333,1.333333333,1273,85
Fe,Al2O3,8,132,6,0,2.1106628,229,406.268,3.2,1823,132
Fe,Al2O3,8,132,6,0,2.1106628,229,406.268,3.2,1838,133
Fe,Al2O3,8,132,6,0,2.1106628,229,406.268,3.2,1848,134
Fe,Al2O3,8,132,6,0,2.1106628,229,406.268,3.2,1858,134
Fe,Al2O3,8,132,6,0,2.1106628,229,406.268,3.2,1873,132
Fe,Al2O3,8,132,6,0,2.1106628,229,406.268,3.2,1823,115
Fe0.84Cr0.16,Al2O3,7.68,133.12,5.84,0,1.772956752,229,406.268,3.2,1823,155
Fe0.84Cr0.16,Al2O3,7.68,133.12,5.84,0,1.772956752,229,406.268,3.2,1823,148
Fe0.68Cr0.32,Al2O3,7.36,134.24,5.68,0,1.435250704,229,406.268,3.2,1823,147
Fe0.68Cr0.32,Al2O3,7.36,134.24,5.68,0,1.435250704,229,406.268,3.2,1823,143
Fe0.68Cr0.32,Al2O3,7.36,134.24,5.68,0,1.435250704,229,406.268,3.2,1823,140
Fe,Al2O3,8,132,6,0,2.1106628,229,406.268,3.2,1823,119
Fe0.88Cr0.12,Al2O3,7.76,132.84,5.88,0,1.857383264,229,406.268,3.2,1823,118
Fe0.83Cr0.17,Al2O3,7.66,133.19,5.83,0,1.751850124,229,406.268,3.2,1823,117
Fe0.8Cr0.2,Al2O3,7.6,133.4,5.8,0,1.68853024,229,406.268,3.2,1823,110
Fe0.78Cr0.22,Al2O3,7.56,133.54,5.78,0,1.646316984,229,406.268,3.2,1823,114
Fe0.88Cr0.12,Mg1O1,7.76,132.84,5.88,0,1.857383264,229,488.9,1,1823,102
Fe0.83Cr0.17,Mg1O1,7.66,133.19,5.83,0,1.751850124,229,488.9,1,1823,114
Fe0.8Cr0.2,Mg1O1,7.6,133.4,5.8,0,1.68853024,229,488.9,1,1823,102
Fe0.78Cr0.22,Mg1O1,7.56,133.54,5.78,0,1.646316984,229,488.9,1,1823,102
Ag,Al2O3,11,145,10,0,0,225,406.268,3.2,1373,121
Ag,Al2O3,11,145,10,0,0,225,406.268,3.2,1373,118
Ag,Al2O3,11,145,10,0,0,225,406.268,3.2,1373,110
Ag,Al2O3,11,145,10,0,0,225,406.268,3.2,1373,99
Ag,Al2O3,11,145,10,0,0,225,406.268,3.2,1373,94
Ag,Al2O3,11,145,10,0,0,225,406.268,3.2,1373,90
Ag,Al2O3,11,145,10,0,0,225,406.268,3.2,1373,91
Ag,Al2O3,11,145,10,0,0,225,406.268,3.2,1373,85
Ag,Al2O3,11,145,10,0,0,225,406.268,3.2,1373,79
Ag,Al2O3,11,145,10,0,0,225,406.268,3.2,1373,129
Ag,Al2O3,11,145,10,0,0,225,406.268,3.2,1373,120
Ag,Al2O3,11,145,10,0,0,225,406.268,3.2,1373,112
Ag,Al2O3,11,145,10,0,0,225,406.268,3.2,1373,86
Ag,Al2O3,11,145,10,0,0,225,406.268,3.2,1381,130
Ag,Al2O3,11,145,10,0,0,225,406.268,3.2,1381,110
Ag,Al2O3,11,145,10,0,0,225,406.268,3.2,1381,96
Ag,Al2O3,11,145,10,0,0,225,406.268,3.2,1381,92
Ag,Al2O3,11,145,10,0,0,225,406.268,3.2,1381,86
Ag,Al2O3,11,145,10,0,0,225,406.268,3.2,1381,82.5
Cu,Y2O3,11,132,10,0,0,225,752.48,1.2,1423,145
Ag,Y2O3,11,145,10,0,0,225,752.48,1.2,1423,141
Au,Y2O3,11,136,10,0,0,225,752.48,1.2,1423,134
Sn,Y2O3,14,139,10,0,0,141,752.48,1.2,1423,84
Ge,Y2O3,14,120,10,0.383,0,225,752.48,1.2,1423,47
Cu,Gd2O3,11,132,10,0,0,225,667.28,1.2,1423,129
Ag,Gd2O3,11,145,10,0,0,225,667.28,1.2,1423,128
Au,Gd2O3,11,136,10,0,0,225,667.28,1.2,1423,127
Sn,Gd2O3,14,139,10,0,0,141,667.28,1.2,1423,81
Ge,Gd2O3,14,120,10,0.383,0,225,667.28,1.2,1423,43
Cu,Tb2O3,11,132,10,0,0,225,684.48,1.2,1423,148
Ag,Tb2O3,11,145,10,0,0,225,684.48,1.2,1423,137
Au,Tb2O3,11,136,10,0,0,225,684.48,1.2,1423,130
Sn,Tb2O3,14,139,10,0,0,141,684.48,1.2,1423,75
Ge,Tb2O3,14,120,10,0.383,0,225,684.48,1.2,1423,41
Cu,Dy2O3,11,132,10,0,0,225,706.88,1.2,1423,147
Ag,Dy2O3,11,145,10,0,0,225,706.88,1.2,1423,137
Au,Dy2O3,11,136,10,0,0,225,706.88,1.2,1423,132
Sn,Dy2O3,14,139,10,0,0,141,706.88,1.2,1423,85
Ge,Dy2O3,14,120,10,0.383,0,225,706.88,1.2,1423,46
Cu,Ho2O3,11,132,10,0,0,225,731.68,1.2,1423,149
Ag,Ho2O3,11,145,10,0,0,225,731.68,1.2,1423,145
Au,Ho2O3,11,136,10,0,0,225,731.68,1.2,1423,144
Sn,Ho2O3,14,139,10,0,0,141,731.68,1.2,1423,96
Ge,Ho2O3,14,120,10,0.383,0,225,731.68,1.2,1423,57
Cu,Er2O3,11,132,10,0,0,225,740.88,1.2,1423,152
Ag,Er2O3,11,145,10,0,0,225,740.88,1.2,1423,145
Au,Er2O3,11,136,10,0,0,225,740.88,1.2,1423,140
Sn,Er2O3,14,139,10,0,0,141,740.88,1.2,1423,88
Ge,Er2O3,14,120,10,0.383,0,225,740.88,1.2,1423,53
Cu,Tm2O3,11,132,10,0,0,225,760.08,1.2,1423,148
Ag,Tm2O3,11,145,10,0,0,225,760.08,1.2,1423,144
Au,Tm2O3,11,136,10,0,0,225,760.08,1.2,1423,127
Sn,Tm2O3,14,139,10,0,0,141,760.08,1.2,1423,81
Ge,Tm2O3,14,120,10,0.383,0,225,760.08,1.2,1423,46
Cu,Yb2O3,11,132,10,0,0,225,469.68,1.2,1423,125
Ag,Yb2O3,11,145,10,0,0,225,469.68,1.2,1423,116
Au,Yb2O3,11,136,10,0,0,225,469.68,1.2,1423,113
Sn,Yb2O3,14,139,10,0,0,141,469.68,1.2,1423,81
Ge,Yb2O3,14,120,10,0.383,0,225,469.68,1.2,1423,51
Cu,Lu2O3,11,132,10,0,0,225,807.28,1.2,1423,149
Ag,Lu2O3,11,145,10,0,0,225,807.28,1.2,1423,147
Au,Lu2O3,11,136,10,0,0,225,807.28,1.2,1423,140
Sn,Lu2O3,14,139,10,0,0,141,807.28,1.2,1423,92
Ge,Lu2O3,14,120,10,0.383,0,225,807.28,1.2,1423,81
Cu,Al2O3,11,132,10,0,0,225,406.268,3.2,1423,134
Ag,Al2O3,11,145,10,0,0,225,406.268,3.2,1423,130
Au,Al2O3,11,136,10,0,0,225,406.268,3.2,1423,126
Sn,Al2O3,14,139,10,0,0,141,406.268,3.2,1423,124
Ge,Al2O3,14,120,10,0.383,0,225,406.268,3.2,1423,110
Ag0.96Ti0.04,Y2O3,10.72,145.6,9.68,0,9.01E-07,223.76,752.48,1.2,1423,71
Ag0.96Ti0.04,Er2O3,10.72,145.6,9.68,0,9.01E-07,223.76,740.88,1.2,1423,71
Ag0.96Ti0.04,Al2O3,10.72,145.6,9.68,0,9.01E-07,223.76,406.268,3.2,1423,67
Au0.92Ti0.08,Y2O3,10.44,137.92,9.36,0,1.80E-06,222.52,752.48,1.2,1423,65
Au0.92Ti0.08,Cd2O3,10.44,137.92,9.36,0,1.80E-06,222.52,270.568,1.2,1423,59
Au0.92Ti0.08,Er2O3,10.44,137.92,9.36,0,1.80E-06,222.52,740.88,1.2,1423,67
Au0.92Ti0.08,Tm2O3,10.44,137.92,9.36,0,1.80E-06,222.52,760.08,1.2,1423,67
Au0.92Ti0.08,Yb2O3,10.44,137.92,9.36,0,1.80E-06,222.52,469.68,1.2,1423,54
Au0.92Ti0.08,Lu2O3,10.44,137.92,9.36,0,1.80E-06,222.52,807.28,1.2,1423,63
Au0.92Ti0.08,Al2O3,10.44,137.92,9.36,0,1.80E-06,222.52,406.268,3.2,1423,62
Cu0.43Ti0.57,Y2O3,7.01,147.96,5.44,0,1.28E-05,207.33,752.48,1.2,1423,57
Cu0.43Ti0.57,Cd2O3,7.01,147.96,5.44,0,1.28E-05,207.33,270.568,1.2,1423,49
Cu0.43Ti0.57,Tb2O3,7.01,147.96,5.44,0,1.28E-05,207.33,684.48,1.2,1423,53
Cu0.43Ti0.57,Dy2O3,7.01,147.96,5.44,0,1.28E-05,207.33,706.88,1.2,1423,60
Cu0.43Ti0.57,Ho2O3,7.01,147.96,5.44,0,1.28E-05,207.33,731.68,1.2,1423,48
Cu0.43Ti0.57,Er2O3,7.01,147.96,5.44,0,1.28E-05,207.33,740.88,1.2,1423,59
Cu0.43Ti0.57,Tm2O3,7.01,147.96,5.44,0,1.28E-05,207.33,760.08,1.2,1423,58
Cu0.43Ti0.57,Yb2O3,7.01,147.96,5.44,0,1.28E-05,207.33,469.68,1.2,1423,29
Cu0.43Ti0.57,Lu2O3,7.01,147.96,5.44,0,1.28E-05,207.33,807.28,1.2,1423,60
Cu0.43Ti0.57,Al2O3,7.01,147.96,5.44,0,1.28E-05,207.33,406.268,3.2,1423,2
Sn0.96Ti0.04,Y2O3,13.6,139.84,9.68,0,9.01E-07,143.12,752.48,1.2,1423,31
Sn0.96Ti0.04,Cd2O3,13.6,139.84,9.68,0,9.01E-07,143.12,270.568,1.2,1423,29
Sn0.96Ti0.04,Dy2O3,13.6,139.84,9.68,0,9.01E-07,143.12,706.88,1.2,1423,32
Sn0.96Ti0.04,Ho2O3,13.6,139.84,9.68,0,9.01E-07,143.12,731.68,1.2,1423,32
Sn0.96Ti0.04,Er2O3,13.6,139.84,9.68,0,9.01E-07,143.12,740.88,1.2,1423,35
Sn0.96Ti0.04,Tm2O3,13.6,139.84,9.68,0,9.01E-07,143.12,760.08,1.2,1423,31
Sn0.96Ti0.04,Yb2O3,13.6,139.84,9.68,0,9.01E-07,143.12,469.68,1.2,1423,25
Sn0.96Ti0.04,Lu2O3,13.6,139.84,9.68,0,9.01E-07,143.12,807.28,1.2,1423,41
Sn0.96Ti0.04,Al2O3,13.6,139.84,9.68,0,9.01E-07,143.12,406.268,3.2,1423,59
Ge0.95Ti0.05,Y2O3,13.5,122,9.6,0.36385,1.13E-06,223.45,752.48,1.2,1423,24
Ge0.95Ti0.05,Cd2O3,13.5,122,9.6,0.36385,1.13E-06,223.45,270.568,1.2,1423,22
Ge0.95Ti0.05,Tb2O3,13.5,122,9.6,0.36385,1.13E-06,223.45,684.48,1.2,1423,27
Ge0.95Ti0.05,Dy2O3,13.5,122,9.6,0.36385,1.13E-06,223.45,706.88,1.2,1423,28
Ge0.95Ti0.05,Ho2O3,13.5,122,9.6,0.36385,1.13E-06,223.45,731.68,1.2,1423,29
Ge0.95Ti0.05,Er2O3,13.5,122,9.6,0.36385,1.13E-06,223.45,740.88,1.2,1423,32
Ge0.95Ti0.05,Tm2O3,13.5,122,9.6,0.36385,1.13E-06,223.45,760.08,1.2,1423,27
Ge0.95Ti0.05,Yb2O3,13.5,122,9.6,0.36385,1.13E-06,223.45,469.68,1.2,1423,22
Ge0.95Ti0.05,Lu2O3,13.5,122,9.6,0.36385,1.13E-06,223.45,807.28,1.2,1423,24
Ge0.95Ti0.05,Al2O3,13.5,122,9.6,0.36385,1.13E-06,223.45,406.268,3.2,1423,39
Cu,Al2O3,11,132,10,0,0,225,406.268,3.2,1423,129.1
Cu0.992Ti0.008,Al2O3,10.944,132.224,9.936,0,1.80E-07,224.752,406.268,3.2,1423,87.4
Cu0.979Ti0.021,Al2O3,10.853,132.588,9.832,0,4.73E-07,224.349,406.268,3.2,1423,68.4
Cu0.974Ti0.026,Al2O3,10.818,132.728,9.792,0,5.86E-07,224.194,406.268,3.2,1423,49.1
Cu0.95Ti0.05,Al2O3,10.65,133.4,9.6,0,1.13E-06,223.45,406.268,3.2,1423,20.4
Cu0.941Ti0.059,Al2O3,10.587,133.652,9.528,0,1.33E-06,223.171,406.268,3.2,1423,9.5
Cu0.924Ti0.076,Al2O3,10.468,134.128,9.392,0,1.71E-06,222.644,406.268,3.2,1423,3.5
Cu0.898Ti0.102,Al2O3,10.286,134.856,9.184,0,2.30E-06,221.838,406.268,3.2,1423,2.8
Cu,Y2O3,11,132,10,0,0,225,752.48,1.2,1423,141.1
Cu0.954Ti0.046,Y2O3,10.678,133.288,9.632,0,1.04E-06,223.574,752.48,1.2,1423,112.6
Cu0.897Ti0.103,Y2O3,10.279,134.884,9.176,0,2.32E-06,221.807,752.48,1.2,1423,80.7
Cu0.826Ti0.174,Y2O3,9.782,136.872,8.608,0,3.92E-06,219.606,752.48,1.2,1423,71.6
Cu0.748Ti0.252,Y2O3,9.236,139.056,7.984,0,5.68E-06,217.188,752.48,1.2,1423,61.1
Cu0.631Ti0.369,Y2O3,8.417,142.332,7.048,0,8.31E-06,213.561,752.48,1.2,1423,55.8
Cu0.566Ti0.434,Y2O3,7.962,144.152,6.528,0,9.78E-06,211.546,752.48,1.2,1423,55.8
Cu0.511Ti0.489,Y2O3,7.577,145.692,6.088,0,1.10E-05,209.841,752.48,1.2,1423,55.1
Cu0.406Ti0.594,Y2O3,6.842,148.632,5.248,0,1.34E-05,206.586,752.48,1.2,1423,54.4
Cu,Er2O3,11,132,10,0,0,225,740.88,1.2,1423,144.6
Cu0.963Ti0.037,Er2O3,10.741,133.036,9.704,0,8.34E-07,223.853,740.88,1.2,1423,118.9
Cu0.903Ti0.097,Er2O3,10.321,134.716,9.224,0,2.19E-06,221.993,740.88,1.2,1423,91.6
Cu0.848Ti0.152,Er2O3,9.936,136.256,8.784,0,3.43E-06,220.288,740.88,1.2,1423,81.4
Cu0.733Ti0.267,Er2O3,9.131,139.476,7.864,0,6.02E-06,216.723,740.88,1.2,1423,68.8
Cu0.663Ti0.337,Er2O3,8.641,141.436,7.304,0,7.59E-06,214.553,740.88,1.2,1423,64.6
Cu0.577Ti0.423,Er2O3,8.039,143.844,6.616,0,9.53E-06,211.887,740.88,1.2,1423,63.2
Cu0.496Ti0.504,Er2O3,7.472,146.112,5.968,0,1.14E-05,209.376,740.88,1.2,1423,62.5
Cu0.412Ti0.588,Er2O3,6.884,148.464,5.296,0,1.32E-05,206.772,740.88,1.2,1423,62.1
Cu,Y2O3,11,132,10,0,0,225,752.48,1.2,1423,137
Cu0.877Ge0.123,Y2O3,11.369,130.524,10,0.047109,0,225,752.48,1.2,1423,110
Cu0.843Ge0.157,Y2O3,11.471,130.116,10,0.060131,0,225,752.48,1.2,1423,90
Cu0.726Ge0.274,Y2O3,11.822,128.712,10,0.104942,0,225,752.48,1.2,1423,79
Cu0.647Ge0.353,Y2O3,12.059,127.764,10,0.135199,0,225,752.48,1.2,1423,77
Cu0.563Ge0.437,Y2O3,12.311,126.756,10,0.167371,0,225,752.48,1.2,1423,68
Cu0.491Ge0.509,Y2O3,12.527,125.892,10,0.194947,0,225,752.48,1.2,1423,62
Cu0.258Ge0.742,Y2O3,13.226,123.096,10,0.284186,0,225,752.48,1.2,1423,56
Cu0.049Ge0.951,Y2O3,13.853,120.588,10,0.364233,0,225,752.48,1.2,1423,50
Ge,Y2O3,14,120,10,0.383,0,225,752.48,1.2,1423,48
Cu,Al2O3,11,132,10,0,0,225,406.268,3.2,1423,137
Cu0.825Ge0.175,Al2O3,11.525,129.9,10,0.067025,0,225,406.268,3.2,1423,132
Cu0.746Ge0.254,Al2O3,11.762,128.952,10,0.097282,0,225,406.268,3.2,1423,128
Cu0.724Ge0.276,Al2O3,11.828,128.688,10,0.105708,0,225,406.268,3.2,1423,125
Cu0.604Ge0.396,Al2O3,12.188,127.248,10,0.151668,0,225,406.268,3.2,1423,125
Cu0.542Ge0.458,Al2O3,12.374,126.504,10,0.175414,0,225,406.268,3.2,1423,124
Cu0.412Ge0.588,Al2O3,12.764,124.944,10,0.225204,0,225,406.268,3.2,1423,116
Cu0.201Ge0.799,Al2O3,13.397,122.412,10,0.306017,0,225,406.268,3.2,1423,115
Cu0.093Ge0.907,Al2O3,13.721,121.116,10,0.347381,0,225,406.268,3.2,1423,113
Sn,Al2O3,14,139,10,0,0,141,406.268,3.2,1423,122.6
Sn0.995Ti0.005,Al2O3,13.95,139.105,9.96,0,1.13E-07,141.265,406.268,3.2,1423,97.6
Sn0.99Ti0.01,Al2O3,13.9,139.21,9.92,0,2.25E-07,141.53,406.268,3.2,1423,62.9
Sn0.978Ti0.022,Al2O3,13.78,139.462,9.824,0,4.96E-07,142.166,406.268,3.2,1423,47.2
Sn0.96Ti0.04,Al2O3,13.6,139.84,9.68,0,9.01E-07,143.12,406.268,3.2,1423,42.6
Sn0.941Ti0.059,Al2O3,13.41,140.239,9.528,0,1.33E-06,144.127,406.268,3.2,1423,40.5
Sn,Y2O3,14,139,10,0,0,141,752.48,1.2,1423,84.7
Sn0.995Ti0.005,Y2O3,13.95,139.105,9.96,0,1.13E-07,141.265,752.48,1.2,1423,75.7
Sn0.988Ti0.012,Y2O3,13.88,139.252,9.904,0,2.70E-07,141.636,752.48,1.2,1423,48
Sn0.98Ti0.02,Y2O3,13.8,139.42,9.84,0,4.51E-07,142.06,752.48,1.2,1423,33.2
Sn0.967Ti0.033,Y2O3,13.67,139.693,9.736,0,7.44E-07,142.749,752.48,1.2,1423,29.3
Sn0.953Ti0.047,Y2O3,13.53,139.987,9.624,0,1.06E-06,143.491,752.48,1.2,1423,25.7
Sn0.942Ti0.058,Y2O3,13.42,140.218,9.536,0,1.31E-06,144.074,752.48,1.2,1423,24.5
Sn,Er2O3,14,139,10,0,0,141,740.88,1.2,1423,81.6
Sn0.996Ti0.004,Er2O3,13.96,139.084,9.968,0,9.01E-08,141.212,740.88,1.2,1423,72.2
Sn0.989Ti0.011,Er2O3,13.89,139.231,9.912,0,2.48E-07,141.583,740.88,1.2,1423,52.2
Sn0.981Ti0.019,Er2O3,13.81,139.399,9.848,0,4.28E-07,142.007,740.88,1.2,1423,40.1
Sn0.975Ti0.025,Er2O3,13.75,139.525,9.8,0,5.63E-07,142.325,740.88,1.2,1423,33.6
Sn0.961Ti0.039,Er2O3,13.61,139.819,9.688,0,8.79E-07,143.067,740.88,1.2,1423,24.8
Sn0.951Ti0.049,Er2O3,13.51,140.029,9.608,0,1.10E-06,143.597,740.88,1.2,1423,24.3
Sn0.94Ti0.06,Er2O3,13.4,140.26,9.52,0,1.35E-06,144.18,740.88,1.2,1423,23.1
Cu0.94Ti0.06,Si1O2,10.58,133.68,9.52,0,1.35E-06,223.14,598.8666667,2.666666667,1423,27
Cu0.94Ti0.06,Al2O3,10.58,133.68,9.52,0,1.35E-06,223.14,406.268,3.2,1423,21
Cu0.94Ti0.06,Ti2O3,10.58,133.68,9.52,0,1.35E-06,223.14,809.28,1.2,1423,21
Cu0.94Ti0.06,Mg1O1,10.58,133.68,9.52,0,1.35E-06,223.14,488.9,1,1423,26
Cu0.425Pd0.425Ti0.15,Al2O3,9.525,139.175,8.8,0,3.38E-06,220.35,406.268,3.2,1423,34
Cu0.425Pd0.425Ti0.15,Si1O2,9.525,139.175,8.8,0,3.38E-06,220.35,598.8666667,2.666666667,1423,36
Cu0.425Pd0.425Ti0.15,Al2O3,9.525,139.175,8.8,0,3.38E-06,220.35,406.268,3.2,1423,31
Si,Al2O3,14,111,0,0.773,0,227,406.268,3.2,1703,80
Si,Si1O2,14,111,0,0.773,0,227,598.8666667,2.666666667,1703,92
Si,Y2O3,14,111,0,0.773,0,227,752.48,1.2,1703,63
Si,Al2O3,14,111,0,0.773,0,227,406.268,3.2,1723,95
Si,Zr1O2,14,111,0,0.773,0,227,745.8666667,1.333333333,1723,90
Si,Mg1O1,14,111,0,0.773,0,227,488.9,1,1723,101
Si,Be1O1,14,111,0,0.773,0,227,807.4,1,1723,88
Si,Al2O3,14,111,0,0.773,0,227,406.268,3.2,1723,100
Si,Zr1O2,14,111,0,0.773,0,227,745.8666667,1.333333333,1723,96
Si,Mg1O1,14,111,0,0.773,0,227,488.9,1,1723,95
Si,Be1O1,14,111,0,0.773,0,227,807.4,1,1723,76
Si,Ti1O2,14,111,0,0.773,0,227,683.5333333,1.333333333,1723,107
Ni,Zr1O2,10,124,8,0,0.5953947,225,745.8666667,1.333333333,1773,118
Ni,Al2O3,10,124,8,0,0.5953947,225,406.268,3.2,1773,128
Ni,Be1O1,10,124,8,0,0.5953947,225,807.4,1,1773,128
Ni,Mg1O1,10,124,8,0,0.5953947,225,488.9,1,1773,132
Ni,Ti1O2,10,124,8,0,0.5953947,225,683.5333333,1.333333333,1773,104
Ni,Zr1O2,10,124,8,0,0.5953947,225,745.8666667,1.333333333,1773,131
Ni,Th1O2,10,124,8,0,0.5953947,225,710.8666667,1.333333333,1773,132
Ni,Al2O3,10,124,8,0,0.5953947,225,406.268,3.2,1773,133
Ni,Be1O1,10,124,8,0,0.5953947,225,807.4,1,1773,152
Ni,Mg1O1,10,124,8,0,0.5953947,225,488.9,1,1773,152
Ni,Ti1O2,10,124,8,0,0.5953947,225,683.5333333,1.333333333,1773,143
Ni,Zr1O2,10,124,8,0,0.5953947,225,745.8666667,1.333333333,1773,120
Ni,Th1O2,10,124,8,0,0.5953947,225,710.8666667,1.333333333,1773,134
Ni,Al2O3,10,124,8,0,0.5953947,225,406.268,3.2,1773,141
Ni,Be1O1,10,124,8,0,0.5953947,225,807.4,1,1773,146
Ni,Ti1O2,10,124,8,0,0.5953947,225,683.5333333,1.333333333,1773,121
Ni,Al2O3,10,124,8,0,0.5953947,225,406.268,3.2,1755,112
Ni0.97Al0.03,Al2O3,10.09,123.91,7.76,0,0.577532859,225,406.268,3.2,1755,113
Ni0.92Al0.08,Al2O3,10.24,123.76,7.36,0,0.547763124,225,406.268,3.2,1755,134
Ni0.75Al0.25,Al2O3,10.75,123.25,6,0,0.446546025,225,406.268,3.2,1670,94
Ni,Al2O3,10,124,8,0,0.5953947,225,406.268,3.2,1773,108
Ni,Al2O3,10,124,8,0,0.5953947,225,406.268,3.2,1773,110
Ni,Al2O3,10,124,8,0,0.5953947,225,406.268,3.2,1853,107
Ni,Al2O3,10,124,8,0,0.5953947,225,406.268,3.2,1755,109
Ni,Al2O3,10,124,8,0,0.5953947,225,406.268,3.2,1750,112
Ni0.97Al0.03,Al2O3,10.09,123.91,7.76,0,0.577532859,225,406.268,3.2,1750,95
Ni0.75Al0.25,Al2O3,10.75,123.25,6,0,0.446546025,225,406.268,3.2,1750,83
Al,Al2O3,13,121,0,0,0,225,406.268,3.2,1750,65
Cu0.425Pd0.425Ti0.15,Al2O3,9.525,139.175,8.8,0,3.38E-06,220.35,406.268,3.2,1423,128
Cu0.425Pd0.425Ti0.15,Ti2O3,9.525,139.175,8.8,0,3.38E-06,220.35,809.28,1.2,1423,113
Cu0.425Pd0.425Ti0.15,Ti1O1.14,9.525,139.175,8.8,0,3.38E-06,220.35,936.2018692,1.065420561,1423,82
Cu0.425Pd0.425Ti0.15,Ti1O0.86,9.525,139.175,8.8,0,3.38E-06,220.35,1068.886022,0.924731183,1423,72
Ni0.5Pd0.5,Al2O3,10,131.5,9,0,0.29769735,225,406.268,3.2,1523,112.1
Ni0.49Pd0.491Ti0.019,Al2O3,9.886,132.049,8.868,0,0.291743831,224.411,406.268,3.2,1523,103.9
Ni0.492Pd0.492Ti0.016,Al2O3,9.904,131.956,8.888,0,0.292934553,224.504,406.268,3.2,1523,98.3
Ni0.486Pd0.486Ti0.028,Al2O3,9.832,132.298,8.804,0,0.289362455,224.132,406.268,3.2,1523,94.9
Ni0.471Pd0.471Ti0.058,Al2O3,9.652,133.153,8.594,0,0.280432211,223.202,406.268,3.2,1523,97
Ni0.464Pd0.465Ti0.071,Al2O3,9.574,133.531,8.504,0,0.276264741,222.799,406.268,3.2,1523,96.1
Ni0.453Pd0.453Ti0.094,Al2O3,9.436,134.179,8.342,0,0.269715917,222.086,406.268,3.2,1523,81.2
Ni0.442Pd0.442Ti0.116,Al2O3,9.304,134.806,8.188,0,0.263167071,221.404,406.268,3.2,1523,76.1
Ni0.434Pd0.435Ti0.131,Al2O3,9.214,135.241,8.084,0,0.258404252,220.939,406.268,3.2,1523,69.3
Ni0.424Pd0.425Ti0.151,Al2O3,9.094,135.811,7.944,0,0.252450755,220.319,406.268,3.2,1523,72.3
Ni0.412Pd0.412Ti0.176,Al2O3,8.944,136.516,7.768,0,0.245306582,219.544,406.268,3.2,1523,68.3
Ni0.4Pd0.4Ti0.2,Al2O3,8.8,137.2,7.6,0,0.238162387,218.8,406.268,3.2,1523,57.6
Ni0.384Pd0.385Ti0.231,Al2O3,8.614,138.091,7.384,0,0.22863677,217.839,406.268,3.2,1523,50.5
Ni0.374Pd0.375Ti0.251,Al2O3,8.494,138.661,7.244,0,0.222683274,217.219,406.268,3.2,1523,50.7
Ni,Al2O3,10,124,8,0,0.5953947,225,406.268,3.2,1773,111
Ni0.95Cr0.05,Al2O3,9.8,124.75,7.85,0,0.565624965,225.2,406.268,3.2,1773,98
Ni0.9Cr0.1,Al2O3,9.6,125.5,7.7,0,0.53585523,225.4,406.268,3.2,1773,91
Ni0.85Cr0.15,Al2O3,9.4,126.25,7.55,0,0.506085495,225.6,406.268,3.2,1773,89
Ni0.8Cr0.2,Al2O3,9.2,127,7.4,0,0.47631576,225.8,406.268,3.2,1773,89
Al,Al2O3,13,121,0,0,0,225,406.268,3.2,933,103
Au,Al2O3,11,136,10,0,0,225,406.268,3.2,1423,120
Co,Al2O3,9,126,7,0,1.5484712,194,406.268,3.2,1803,113
Ge,Al2O3,14,120,10,0.383,0,225,406.268,3.2,1423,104
Mn,Al2O3,7,139,5,0,0.000310121,217,406.268,3.2,1823,103
Pd,Al2O3,10,139,10,0,0,225,406.268,3.2,1873,120
Co,Al2O3,9,126,7,0,1.5484712,194,406.268,3.2,1793,115
Co,Co1O1,9,126,7,0,1.5484712,194,911.4,1,1773,70
Co,Zr1O2,9,126,7,0,1.5484712,194,745.8666667,1.333333333,1773,118
Fe,Al2O3,8,132,6,0,2.1106628,229,406.268,3.2,1848,111
Fe,Be1O1,8,132,6,0,2.1106628,229,807.4,1,1823,127
Fe,Ca1O1,8,132,6,0,2.1106628,229,584.9,1,1823,132
Fe,Cr2O3,8,132,6,0,2.1106628,229,904.88,1.2,1823,88
Fe,Mg1O1,8,132,6,0,2.1106628,229,488.9,1,1823,123
Fe,U1O2,8,132,6,0,2.1106628,229,505.8666667,1.333333333,1823,123
Fe,Zr1O2,8,132,6,0,2.1106628,229,745.8666667,1.333333333,1933,115
Ni,Al2O3,10,124,8,0,0.5953947,225,406.268,3.2,1808,111
Ni,Be1O1,10,124,8,0,0.5953947,225,807.4,1,1823,127
Ni,Ca1O1,10,124,8,0,0.5953947,225,584.9,1,1773,135
Ni,Co1O1,10,124,8,0,0.5953947,225,911.4,1,1773,58
Ni,Mg1O1,10,124,8,0,0.5953947,225,488.9,1,1823,132
Ni,Ni1O1,10,124,8,0,0.5953947,225,891.4,1,1773,60
Ni,Si1O2,10,124,8,0,0.5953947,225,598.8666667,2.666666667,1773,125
Ni,Ti1O2,10,124,8,0,0.5953947,225,683.5333333,1.333333333,1773,105
Ni,U1O2,10,124,8,0,0.5953947,225,505.8666667,1.333333333,1773,112
Ni,Zr1O2,10,124,8,0,0.5953947,225,745.8666667,1.333333333,1743,121
Ni,Al2O3,10,124,8,0,0.5953947,225,406.268,3.2,1823,108
Ni,Al2O3,10,124,8,0,0.5953947,225,406.268,3.2,1730,112
Sn,Co1O1,14,139,10,0,0,141,911.4,1,1173,0.1
Sn,Ni1O1,14,139,10,0,0,141,891.4,1,1273,26.7
Sn,Yb2O3,14,139,10,0,0,141,469.68,1.2,1423,79.6
Sn,Lu2O3,14,139,10,0,0,141,807.28,1.2,1423,88.1
Sn,Al2O3,14,139,10,0,0,141,406.268,3.2,1273,120
Sn,Mg1O1,14,139,10,0,0,141,488.9,1,505,121
Sn,Si1O2,14,139,10,0,0,141,598.8666667,2.666666667,505,124
Sn,Zr1O2,14,139,10,0,0,141,745.8666667,1.333333333,1073,135.5
Ni,Mg1O1,10,124,8,0,0.5953947,225,488.9,1,1773,132.4
Ni,Mg0.9Co0.1O1,10,124,8,0,0.5953947,225,531.15,1,1773,127.6
Ni,Mg0.7Co0.3O1,10,124,8,0,0.5953947,225,615.65,1,1773,124
Ni,Mg0.5Co0.5O1,10,124,8,0,0.5953947,225,700.15,1,1773,122
Ni,Mg0.3Co0.7O1,10,124,8,0,0.5953947,225,784.65,1,1773,112
Ni,Mg0.1Co0.9O1,10,124,8,0,0.5953947,225,869.15,1,1773,74.4
Ni,CuO2,10,124,8,0,0.5953947,225,489.1233333,1.333333333,1773,58
Sn,Ni1O1,14,139,10,0,0,141,891.4,1,1275,27
Ti,Mg1O1,4,160,2,0,2.25E-05,194,488.9,1,2000,0
Al,Si1O2,13,121,0,0,0,225,598.8666667,2.666666667,1073,90
Ga,Al2O3,13,122,10,0,0,64,406.268,3.2,305,129.8
Ga,Al2O3,13,122,10,0,0,64,406.268,3.2,438,127.8
Ga,Al2O3,13,122,10,0,0,64,406.268,3.2,583,126.4
Ga,Al2O3,13,122,10,0,0,64,406.268,3.2,773,124.3
Ga,Al2O3,13,122,10,0,0,64,406.268,3.2,973,121.6
Ga,Al2O3,13,122,10,0,0,64,406.268,3.2,1173,119.4
Ga,Si1O2,13,122,10,0,0,64,598.8666667,2.666666667,313,130.9
Ga,Si1O2,13,122,10,0,0,64,598.8666667,2.666666667,437,129.5
Ga,Si1O2,13,122,10,0,0,64,598.8666667,2.666666667,589,127.9
Ga,Si1O2,13,122,10,0,0,64,598.8666667,2.666666667,773,126
Ga,Si1O2,13,122,10,0,0,64,598.8666667,2.666666667,973,123.9
Ga,Si1O2,13,122,10,0,0,64,598.8666667,2.666666667,1173,121.9
Ga0.908Ni0.092,Si1O2,12.724,122.184,9.816,0,0.054776312,78.812,598.8666667,2.666666667,866,137
Ga0.908Ni0.092,Si1O2,12.724,122.184,9.816,0,0.054776312,78.812,598.8666667,2.666666667,971,136
Ga0.908Ni0.092,Si1O2,12.724,122.184,9.816,0,0.054776312,78.812,598.8666667,2.666666667,1076,136
Ga0.908Ni0.092,Si1O2,12.724,122.184,9.816,0,0.054776312,78.812,598.8666667,2.666666667,1169,135
Ga0.721Ag0.279,Si1O2,12.442,128.417,10,0,0,108.919,598.8666667,2.666666667,874,135
Ga0.721Ag0.279,Si1O2,12.442,128.417,10,0,0,108.919,598.8666667,2.666666667,974,132
Ga0.721Ag0.279,Si1O2,12.442,128.417,10,0,0,108.919,598.8666667,2.666666667,1072,130
Ga0.721Ag0.279,Si1O2,12.442,128.417,10,0,0,108.919,598.8666667,2.666666667,1171,126
Ga0.63Sn0.37,Si1O2,13.37,128.29,10,0,0,92.49,598.8666667,2.666666667,582,130
Ga0.63Sn0.37,Si1O2,13.37,128.29,10,0,0,92.49,598.8666667,2.666666667,785,127
Ga0.63Sn0.37,Si1O2,13.37,128.29,10,0,0,92.49,598.8666667,2.666666667,989,123
Ga0.63Sn0.37,Si1O2,13.37,128.29,10,0,0,92.49,598.8666667,2.666666667,1161,119
Ga0.353In0.647,Si1O2,13,134.94,10,0,0,112.525,598.8666667,2.666666667,440,127
Ga0.353In0.647,Si1O2,13,134.94,10,0,0,112.525,598.8666667,2.666666667,589,125
Ga0.353In0.647,Si1O2,13,134.94,10,0,0,112.525,598.8666667,2.666666667,784,121
Ga0.353In0.647,Si1O2,13,134.94,10,0,0,112.525,598.8666667,2.666666667,983,118
Ga0.353In0.647,Si1O2,13,134.94,10,0,0,112.525,598.8666667,2.666666667,1187,116
Ga,Al2O3,13,122,10,0,0,64,406.268,3.2,1173,121
Ga0.985Cr0.015,Al2O3,12.895,122.255,9.925,0,0,66.475,406.268,3.2,1173,119
Ga0.972Cr0.028,Al2O3,12.804,122.476,9.86,0,0,68.62,406.268,3.2,1173,121
Ga0.961Cr0.039,Al2O3,12.727,122.663,9.805,0,0,70.435,406.268,3.2,1173,118
Ga0.947Cr0.053,Al2O3,12.629,122.901,9.735,0,0,72.745,406.268,3.2,1173,120
Ga0.939Cr0.061,Al2O3,12.573,123.037,9.695,0,0,74.065,406.268,3.2,1173,118
Ga0.921Cr0.079,Al2O3,12.447,123.343,9.605,0,0,77.035,406.268,3.2,1173,120
Ga0.917Cr0.083,Al2O3,12.419,123.411,9.585,0,0,77.695,406.268,3.2,1173,117
Ga0.898Cr0.102,Al2O3,12.286,123.734,9.49,0,0,80.83,406.268,3.2,1173,120
Ga,Al2O3,13,122,10,0,0,64,406.268,3.2,1323,117
Ga0.975Cr0.025,Al2O3,12.825,122.425,9.875,0,0,68.125,406.268,3.2,1323,115
Ga0.944Cr0.056,Al2O3,12.608,122.952,9.72,0,0,73.24,406.268,3.2,1323,114
Ga0.904Cr0.096,Al2O3,12.328,123.632,9.52,0,0,79.84,406.268,3.2,1323,114
Ga0.884Cr0.116,Al2O3,12.188,123.972,9.42,0,0,83.14,406.268,3.2,1323,114
Ga0.872Cr0.128,Al2O3,12.104,124.176,9.36,0,0,85.12,406.268,3.2,1323,114
Ga0.851Cr0.149,Al2O3,11.957,124.533,9.255,0,0,88.585,406.268,3.2,1323,112
Ga0.824Cr0.176,Al2O3,11.768,124.992,9.12,0,0,93.04,406.268,3.2,1323,111
Ga0.808Cr0.192,Al2O3,11.656,125.264,9.04,0,0,95.68,406.268,3.2,1323,111
Ga0.784Cr0.216,Al2O3,11.488,125.672,8.92,0,0,99.64,406.268,3.2,1323,110
Ga0.995V0.005,Al2O3,12.96,122.155,9.965,0,0,64.825,406.268,3.2,1173,109
Ga0.993V0.007,Al2O3,12.944,122.217,9.951,0,0,65.155,406.268,3.2,1173,104
Ga0.99V0.01,Al2O3,12.92,122.31,9.93,0,0,65.65,406.268,3.2,1173,103
Ga0.986V0.014,Al2O3,12.888,122.434,9.902,0,0,66.31,406.268,3.2,1173,101
Ga0.982V0.018,Al2O3,12.856,122.558,9.874,0,0,66.97,406.268,3.2,1173,97
Ga0.979V0.021,Al2O3,12.832,122.651,9.853,0,0,67.465,406.268,3.2,1173,96
Ga0.996V0.004,Al2O3,12.968,122.124,9.972,0,0,64.66,406.268,3.2,1323,106
Ga0.994V0.006,Al2O3,12.952,122.186,9.958,0,0,64.99,406.268,3.2,1323,99
Ga0.993V0.007,Al2O3,12.944,122.217,9.951,0,0,65.155,406.268,3.2,1323,97
Ga0.988V0.012,Al2O3,12.904,122.372,9.916,0,0,65.98,406.268,3.2,1323,94
Ga0.983V0.017,Al2O3,12.864,122.527,9.881,0,0,66.805,406.268,3.2,1323,92
Ga0.997Ti0.003,Al2O3,12.973,122.114,9.976,0,6.76E-08,64.39,406.268,3.2,1173,98
Ga0.996Ti0.004,Al2O3,12.964,122.152,9.968,0,9.01E-08,64.52,406.268,3.2,1173,93
Ga0.995Ti0.005,Al2O3,12.955,122.19,9.96,0,1.13E-07,64.65,406.268,3.2,1173,91
Ga0.993Ti0.007,Al2O3,12.937,122.266,9.944,0,1.58E-07,64.91,406.268,3.2,1173,87
Ga0.99Ti0.01,Al2O3,12.91,122.38,9.92,0,2.25E-07,65.3,406.268,3.2,1173,80
Ga0.988Ti0.012,Al2O3,12.892,122.456,9.904,0,2.70E-07,65.56,406.268,3.2,1173,78
Ga0.98Ti0.02,Al2O3,12.82,122.76,9.84,0,4.51E-07,66.6,406.268,3.2,1173,77
Ga0.979Ti0.021,Al2O3,12.811,122.798,9.832,0,4.73E-07,66.73,406.268,3.2,1173,74
Ga0.975Ti0.025,Al2O3,12.775,122.95,9.8,0,5.63E-07,67.25,406.268,3.2,1173,74
Ga0.972Ti0.028,Al2O3,12.748,123.064,9.776,0,6.31E-07,67.64,406.268,3.2,1173,76
Ga0.957Ti0.043,Al2O3,12.613,123.634,9.656,0,9.69E-07,69.59,406.268,3.2,1173,75
Ga0.95Ti0.05,Al2O3,12.55,123.9,9.6,0,1.13E-06,70.5,406.268,3.2,1173,74
Ga0.997Ti0.003,Al2O3,12.973,122.114,9.976,0,6.76E-08,64.39,406.268,3.2,1323,83
Ga0.996Ti0.004,Al2O3,12.964,122.152,9.968,0,9.01E-08,64.52,406.268,3.2,1323,74
Ga0.992Ti0.008,Al2O3,12.928,122.304,9.936,0,1.80E-07,65.04,406.268,3.2,1323,72
Ga0.991Ti0.009,Al2O3,12.919,122.342,9.928,0,2.03E-07,65.17,406.268,3.2,1323,70
Ga0.989Ti0.011,Al2O3,12.901,122.418,9.912,0,2.48E-07,65.43,406.268,3.2,1323,65
Ga0.981Ti0.019,Al2O3,12.829,122.722,9.848,0,4.28E-07,66.47,406.268,3.2,1323,63
Ga0.976Ti0.024,Al2O3,12.784,122.912,9.808,0,5.41E-07,67.12,406.268,3.2,1323,62
Ga0.963Ti0.037,Al2O3,12.667,123.406,9.704,0,8.34E-07,68.81,406.268,3.2,1323,56
Ga0.954Ti0.046,Al2O3,12.586,123.748,9.632,0,1.04E-06,69.98,406.268,3.2,1323,63
Ga0.937Ti0.063,Al2O3,12.433,124.394,9.496,0,1.42E-06,72.19,406.268,3.2,1323,58
Ga0.922Ti0.078,Al2O3,12.298,124.964,9.376,0,1.76E-06,74.14,406.268,3.2,1323,62
Ga0.916Ti0.084,Al2O3,12.244,125.192,9.328,0,1.89E-06,74.92,406.268,3.2,1323,56
Ga0.9Ti0.1,Al2O3,12.1,125.8,9.2,0,2.25E-06,77,406.268,3.2,1323,62
Ga0.89Ti0.11,Al2O3,12.01,126.18,9.12,0,2.48E-06,78.3,406.268,3.2,1323,63
Ga0.885Ti0.115,Al2O3,11.965,126.37,9.08,0,2.59E-06,78.95,406.268,3.2,1323,56
Ga,Si1O2,13,122,10,0,0,64,598.8666667,2.666666667,1173,123
Ga0.987Cr0.013,Si1O2,12.909,122.221,9.935,0,0,66.145,598.8666667,2.666666667,1173,121
Ga0.978Cr0.022,Si1O2,12.846,122.374,9.89,0,0,67.63,598.8666667,2.666666667,1173,122
Ga0.966Cr0.034,Si1O2,12.762,122.578,9.83,0,0,69.61,598.8666667,2.666666667,1173,122
Ga0.94Cr0.06,Si1O2,12.58,123.02,9.7,0,0,73.9,598.8666667,2.666666667,1173,120
Ga0.931Cr0.069,Si1O2,12.517,123.173,9.655,0,0,75.385,598.8666667,2.666666667,1173,120
Ga0.917Cr0.083,Si1O2,12.419,123.411,9.585,0,0,77.695,598.8666667,2.666666667,1173,120
Ga0.904Cr0.096,Si1O2,12.328,123.632,9.52,0,0,79.84,598.8666667,2.666666667,1173,121
Ga0.901Cr0.099,Si1O2,12.307,123.683,9.505,0,0,80.335,598.8666667,2.666666667,1173,121
Ga,Si1O2,13,122,10,0,0,64,598.8666667,2.666666667,1323,120
Ga0.974Cr0.026,Si1O2,12.818,122.442,9.87,0,0,68.29,598.8666667,2.666666667,1323,119
Ga0.953Cr0.047,Si1O2,12.671,122.799,9.765,0,0,71.755,598.8666667,2.666666667,1323,118
Ga0.946Cr0.054,Si1O2,12.622,122.918,9.73,0,0,72.91,598.8666667,2.666666667,1323,119
Ga0.909Cr0.091,Si1O2,12.363,123.547,9.545,0,0,79.015,598.8666667,2.666666667,1323,117
Ga0.895Cr0.105,Si1O2,12.265,123.785,9.475,0,0,81.325,598.8666667,2.666666667,1323,117
Ga0.88Cr0.12,Si1O2,12.16,124.04,9.4,0,0,83.8,598.8666667,2.666666667,1323,117
Ga0.835Cr0.165,Si1O2,11.845,124.805,9.175,0,0,91.225,598.8666667,2.666666667,1323,116
Ga0.822Cr0.178,Si1O2,11.754,125.026,9.11,0,0,93.37,598.8666667,2.666666667,1323,119
Ga0.784Cr0.216,Si1O2,11.488,125.672,8.92,0,0,99.64,598.8666667,2.666666667,1323,118
Ga0.996V0.004,Si1O2,12.968,122.124,9.972,0,0,64.66,598.8666667,2.666666667,1173,115
Ga0.993V0.007,Si1O2,12.944,122.217,9.951,0,0,65.155,598.8666667,2.666666667,1173,116
Ga0.989V0.011,Si1O2,12.912,122.341,9.923,0,0,65.815,598.8666667,2.666666667,1173,115
Ga0.983V0.017,Si1O2,12.864,122.527,9.881,0,0,66.805,598.8666667,2.666666667,1173,114
Ga0.982V0.018,Si1O2,12.856,122.558,9.874,0,0,66.97,598.8666667,2.666666667,1173,112
Ga0.996V0.004,Si1O2,12.968,122.124,9.972,0,0,64.66,598.8666667,2.666666667,1323,114
Ga0.993V0.007,Si1O2,12.944,122.217,9.951,0,0,65.155,598.8666667,2.666666667,1323,114
Ga0.988V0.012,Si1O2,12.904,122.372,9.916,0,0,65.98,598.8666667,2.666666667,1323,114
Ga0.985V0.015,Si1O2,12.88,122.465,9.895,0,0,66.475,598.8666667,2.666666667,1323,113
Ga0.98V0.02,Si1O2,12.84,122.62,9.86,0,0,67.3,598.8666667,2.666666667,1323,114
Ga0.999Ti0.001,Si1O2,12.991,122.038,9.992,0,2.25E-08,64.13,598.8666667,2.666666667,1173,97
Ga0.997Ti0.003,Si1O2,12.973,122.114,9.976,0,6.76E-08,64.39,598.8666667,2.666666667,1173,90
Ga0.995Ti0.005,Si1O2,12.955,122.19,9.96,0,1.13E-07,64.65,598.8666667,2.666666667,1173,88
Ga0.994Ti0.006,Si1O2,12.946,122.228,9.952,0,1.35E-07,64.78,598.8666667,2.666666667,1173,84
Ga0.992Ti0.008,Si1O2,12.928,122.304,9.936,0,1.80E-07,65.04,598.8666667,2.666666667,1173,75
Ga0.99Ti0.01,Si1O2,12.91,122.38,9.92,0,2.25E-07,65.3,598.8666667,2.666666667,1173,68
Ga0.986Ti0.014,Si1O2,12.874,122.532,9.888,0,3.15E-07,65.82,598.8666667,2.666666667,1173,64
Ga0.981Ti0.019,Si1O2,12.829,122.722,9.848,0,4.28E-07,66.47,598.8666667,2.666666667,1173,62
Ga0.975Ti0.025,Si1O2,12.775,122.95,9.8,0,5.63E-07,67.25,598.8666667,2.666666667,1173,61
Ga0.962Ti0.038,Si1O2,12.658,123.444,9.696,0,8.56E-07,68.94,598.8666667,2.666666667,1173,58
Ga0.955Ti0.045,Si1O2,12.595,123.71,9.64,0,1.01E-06,69.85,598.8666667,2.666666667,1173,58
Ga0.999Ti0.001,Si1O2,12.991,122.038,9.992,0,2.25E-08,64.13,598.8666667,2.666666667,1323,89
Ga0.998Ti0.002,Si1O2,12.982,122.076,9.984,0,4.51E-08,64.26,598.8666667,2.666666667,1323,77
Ga0.995Ti0.005,Si1O2,12.955,122.19,9.96,0,1.13E-07,64.65,598.8666667,2.666666667,1323,67
Ga0.989Ti0.011,Si1O2,12.901,122.418,9.912,0,2.48E-07,65.43,598.8666667,2.666666667,1323,62
Ga0.986Ti0.014,Si1O2,12.874,122.532,9.888,0,3.15E-07,65.82,598.8666667,2.666666667,1323,62
Ga0.978Ti0.022,Si1O2,12.802,122.836,9.824,0,4.96E-07,66.86,598.8666667,2.666666667,1323,59
Ga0.965Ti0.035,Si1O2,12.685,123.33,9.72,0,7.89E-07,68.55,598.8666667,2.666666667,1323,57
Ga0.952Ti0.048,Si1O2,12.568,123.824,9.616,0,1.08E-06,70.24,598.8666667,2.666666667,1323,55
Ga0.939Ti0.061,Si1O2,12.451,124.318,9.512,0,1.37E-06,71.93,598.8666667,2.666666667,1323,56
Ga0.919Ti0.081,Si1O2,12.271,125.078,9.352,0,1.83E-06,74.53,598.8666667,2.666666667,1323,55
Ga0.914Ti0.086,Si1O2,12.226,125.268,9.312,0,1.94E-06,75.18,598.8666667,2.666666667,1323,54
Ga0.897Ti0.103,Si1O2,12.073,125.914,9.176,0,2.32E-06,77.39,598.8666667,2.666666667,1323,55
Ga0.895Ti0.105,Si1O2,12.055,125.99,9.16,0,2.37E-06,77.65,598.8666667,2.666666667,1323,53
Cu0.824Ga0.175Ti0.001,Al2O3,11.343,130.278,9.992,0,2.25E-08,196.794,406.268,3.2,1323,131
Cu0.815Ga0.173Ti0.012,Al2O3,11.262,130.606,9.904,0,2.70E-07,196.775,406.268,3.2,1323,98
Cu0.807Ga0.171Ti0.022,Al2O3,11.188,130.906,9.824,0,4.96E-07,196.787,406.268,3.2,1323,88
