Repository: jiaqizheng2000/Random_forest_tree

"# Contact_angle_prediction_by_Random_Forest_tree_model" 


This repository is ueds for some information or knowledge of RANDOM FOREST MODEL, for the code and data to reproduce the rusult,please check RANDOM_FOREST_TREE_MODEL repository

File: data_model_build/data/metal_ceramic_data_all_with_A_T_reduced_MIT.csv (part 2 of 2)
Metal,Substrate,Me_MagpieData mean CovalentRadius,Me_MagpieData mean Electronegativity,Me_MagpieData mean NdValence,Me_MagpieData mean SpaceGroupNumber,Me_MagpieData mean GSmagmom,Ce_MagpieData mean MeltingT,Ce_MagpieData mean NpUnfilled,Testing temperature (K),Wetting angle
Cu0.807Ga0.171Ti0.022,Si1O2,130.906,1.87669,9.824,196.787,4.96E-07,598.8666667,2.666666667,1323,56
Cu0.799Ga0.169Ti0.032,Si1O2,131.206,1.87327,9.744,196.799,7.21E-07,598.8666667,2.666666667,1323,36
Cu0.791Ga0.168Ti0.041,Si1O2,131.468,1.87012,9.672,196.681,9.24E-07,598.8666667,2.666666667,1323,27
Cu0.782Ga0.166Ti0.052,Si1O2,131.796,1.86634,9.584,196.662,1.17E-06,598.8666667,2.666666667,1323,22
Cu0.766Ga0.163Ti0.071,Si1O2,132.358,1.85977,9.432,196.556,1.60E-06,598.8666667,2.666666667,1323,19
Cu0.75Ga0.159Ti0.091,Si1O2,132.958,1.85293,9.272,196.58,2.05E-06,598.8666667,2.666666667,1323,17
Sn,Al2O3,139,1.96,10,141,0,406.268,3.2,873,140.7
Sn,Al2O3,139,1.96,10,141,0,406.268,3.2,973,140.2
Sn,Al2O3,139,1.96,10,141,0,406.268,3.2,1023,139
Sn,Al2O3,139,1.96,10,141,0,406.268,3.2,1073,115.7
Sn,Al2O3,139,1.96,10,141,0,406.268,3.2,1123,114.7
Sn,Al2O3,139,1.96,10,141,0,406.268,3.2,1173,114.4
Sn,Al2O3,139,1.96,10,141,0,406.268,3.2,1223,115.7
Sn,Al2O3,139,1.96,10,141,0,406.268,3.2,1273,115.9
Sn,Al2O3,139,1.96,10,141,0,406.268,3.2,1323,119.3
Sn,Al2O3,139,1.96,10,141,0,406.268,3.2,1373,122.5
Sn,Al2O3,139,1.96,10,141,0,406.268,3.2,1423,122.5
Sn,Al2O3,139,1.96,10,141,0,406.268,3.2,1473,122.6
Sn,Al2O3,139,1.96,10,141,0,406.268,3.2,1573,121.2
Cu,Al2O3,132,1.9,10,225,0,406.268,3.2,1423,135
Cu0.9Al0.1,Al2O3,130.9,1.871,9,225,0,406.268,3.2,1423,113.4
Cu0.8Al0.2,Al2O3,129.8,1.842,8,225,0,406.268,3.2,1423,100
Cu0.7Al0.3,Al2O3,128.7,1.813,7,225,0,406.268,3.2,1423,90.2
Cu0.6Al0.4,Al2O3,127.6,1.784,6,225,0,406.268,3.2,1423,84.8
Cu0.9Ti0.1,Al2O3,134.8,1.864,9.2,221.9,2.25E-06,406.268,3.2,1423,69.6
Cu0.8Ti0.2,Al2O3,137.6,1.828,8.4,218.8,4.51E-06,406.268,3.2,1423,29.5
Cu0.7Ti0.3,Al2O3,140.4,1.792,7.6,215.7,6.76E-06,406.268,3.2,1423,7.1
Cu0.6Ti0.4,Al2O3,143.2,1.756,6.8,212.6,9.01E-06,406.268,3.2,1423,5.4
Ga,Ca1F2,122,1.81,10,64,0,407.3333333,0.666666667,1173,120
In,Ca1F2,142,1.78,10,139,0,407.3333333,0.666666667,1173,130
Ge,Ca1F2,120,2.01,10,225,0,407.3333333,0.666666667,1423,110
Cu,Ca1F2,132,1.9,10,225,0,407.3333333,0.666666667,1423,110
Al,Ca1F2,121,1.61,0,225,0,407.3333333,0.666666667,1423,90
In,Ca1F2,142,1.78,10,139,0,407.3333333,0.666666667,1423,120
Ga,Ca1F2,122,1.81,10,64,0,407.3333333,0.666666667,1423,88
Ge,Ca1F2,120,2.01,10,225,0,407.3333333,0.666666667,1523,128
Al,Ca1F2,121,1.61,0,225,0,407.3333333,0.666666667,1523,126
Cu,Ca1F2,132,1.9,10,225,0,407.3333333,0.666666667,1523,127
In,Ca1F2,142,1.78,10,139,0,407.3333333,0.666666667,1123,130
Sn,Ca1F2,139,1.96,10,141,0,407.3333333,0.666666667,1173,125
Au,Ca1F2,136,2.54,10,225,0,407.3333333,0.666666667,1373,114
Ge,Ca1F2,120,2.01,10,225,0,407.3333333,0.666666667,1273,115
In0.98Ti0.02,Ca1F2,142.36,1.7752,9.84,140.1,4.51E-07,407.3333333,0.666666667,1123,30
Sn0.98Ti0.02,Ca1F2,139.42,1.9516,9.84,142.06,4.51E-07,407.3333333,0.666666667,1173,51
Ga0.98Ti0.02,Ca1F2,122.76,1.8046,9.84,66.6,4.51E-07,407.3333333,0.666666667,1173,58
Au0.98Ti0.02,Ca1F2,136.48,2.52,9.84,224.38,4.51E-07,407.3333333,0.666666667,1373,98
Ge0.98Ti0.02,Ca1F2,120.8,2.0006,9.84,224.38,4.51E-07,407.3333333,0.666666667,1273,98
Au0.95Ti0.05,Ca1F2,137.2,2.49,9.6,223.45,1.13E-06,407.3333333,0.666666667,1373,97
Ge0.96Ti0.04,Ca1F2,121.6,1.9912,9.68,223.76,9.01E-07,407.3333333,0.666666667,1373,99
Ga0.99Ti0.01,Ca1F2,122.38,1.8073,9.92,65.3,2.25E-07,407.3333333,0.666666667,1173,80
Ga0.97Ti0.03,Ca1F2,123.14,1.8019,9.76,67.9,6.76E-07,407.3333333,0.666666667,1173,61
Sn0.955Ti0.045,Ca1F2,139.945,1.9411,9.64,143.385,1.01E-06,407.3333333,0.666666667,1173,53
In0.995Ti0.005,Ca1F2,142.09,1.7788,9.96,139.275,1.13E-07,407.3333333,0.666666667,1123,40
In0.985Ti0.015,Ca1F2,142.27,1.7764,9.88,139.825,3.38E-07,407.3333333,0.666666667,1123,37
In0.97Ti0.03,Ca1F2,142.54,1.7728,9.76,140.65,6.76E-07,407.3333333,0.666666667,1123,29
Cu,Ca1F2,132,1.9,10,225,0,407.3333333,0.666666667,1423,112
Cu0.95Ti0.05,Ca1F2,133.4,1.882,9.6,223.45,1.13E-06,407.3333333,0.666666667,1423,109
Cu0.85Ti0.15,Ca1F2,136.2,1.846,8.8,220.35,3.38E-06,407.3333333,0.666666667,1423,110
Cu0.75Ti0.25,Ca1F2,139,1.81,8,217.25,5.63E-06,407.3333333,0.666666667,1423,110
Cu0.6Ti0.4,Ca1F2,143.2,1.756,6.8,212.6,9.01E-06,407.3333333,0.666666667,1423,113
Ga,Sr1F2,122,1.81,10,64,0,385.6666667,0.666666667,373,144.9
Ga,Sr1F2,122,1.81,10,64,0,385.6666667,0.666666667,473,140
Ga,Sr1F2,122,1.81,10,64,0,385.6666667,0.666666667,573,136.2
Ga,Sr1F2,122,1.81,10,64,0,385.6666667,0.666666667,673,133.2
Ga,Sr1F2,122,1.81,10,64,0,385.6666667,0.666666667,773,129
Ga,Sr1F2,122,1.81,10,64,0,385.6666667,0.666666667,873,126.3
Ga,Sr1F2,122,1.81,10,64,0,385.6666667,0.666666667,973,123.3
Ga,Sr1F2,122,1.81,10,64,0,385.6666667,0.666666667,1073,119.2
Ga,Sr1F2,122,1.81,10,64,0,385.6666667,0.666666667,1173,117
In,Sr1F2,142,1.78,10,139,0,385.6666667,0.666666667,473,157.8
In,Sr1F2,142,1.78,10,139,0,385.6666667,0.666666667,573,154.8
In,Sr1F2,142,1.78,10,139,0,385.6666667,0.666666667,673,149.9
In,Sr1F2,142,1.78,10,139,0,385.6666667,0.666666667,773,143.8
In,Sr1F2,142,1.78,10,139,0,385.6666667,0.666666667,873,140
In,Sr1F2,142,1.78,10,139,0,385.6666667,0.666666667,973,135.9
In,Sr1F2,142,1.78,10,139,0,385.6666667,0.666666667,1073,133.2
Sn,Sr1F2,139,1.96,10,141,0,385.6666667,0.666666667,523,156.2
Sn,Sr1F2,139,1.96,10,141,0,385.6666667,0.666666667,573,152.6
Sn,Sr1F2,139,1.96,10,141,0,385.6666667,0.666666667,673,145.8
Sn,Sr1F2,139,1.96,10,141,0,385.6666667,0.666666667,773,142.2
Sn,Sr1F2,139,1.96,10,141,0,385.6666667,0.666666667,873,135.1
Sn,Sr1F2,139,1.96,10,141,0,385.6666667,0.666666667,973,133.2
Sn,Sr1F2,139,1.96,10,141,0,385.6666667,0.666666667,1073,126
Sn,Sr1F2,139,1.96,10,141,0,385.6666667,0.666666667,1173,121.1
Sn,Sr1F2,139,1.96,10,141,0,385.6666667,0.666666667,1273,118.1
Sn,Sr1F2,139,1.96,10,141,0,385.6666667,0.666666667,1373,115.9
Sn,Sr1F2,139,1.96,10,141,0,385.6666667,0.666666667,1423,112.1
Pb,Sr1F2,146,2.33,10,225,0,385.6666667,0.666666667,623,134
Pb,Sr1F2,146,2.33,10,225,0,385.6666667,0.666666667,673,131.2
Pb,Sr1F2,146,2.33,10,225,0,385.6666667,0.666666667,773,127.9
Pb,Sr1F2,146,2.33,10,225,0,385.6666667,0.666666667,873,124.9
Pb,Sr1F2,146,2.33,10,225,0,385.6666667,0.666666667,973,122.5
Pb,Sr1F2,146,2.33,10,225,0,385.6666667,0.666666667,1073,117
Al,Sr1F2,121,1.61,0,225,0,385.6666667,0.666666667,973,121.9
Al,Sr1F2,121,1.61,0,225,0,385.6666667,0.666666667,1073,115.9
Al,Sr1F2,121,1.61,0,225,0,385.6666667,0.666666667,1173,109.9
Al,Sr1F2,121,1.61,0,225,0,385.6666667,0.666666667,1273,100.3
Ag,Sr1F2,145,1.93,10,225,0,385.6666667,0.666666667,1273,130.1
Ag,Sr1F2,145,1.93,10,225,0,385.6666667,0.666666667,1373,124.4
Ag,Sr1F2,145,1.93,10,225,0,385.6666667,0.666666667,1423,120.3
Au,Sr1F2,136,2.54,10,225,0,385.6666667,0.666666667,1373,132.9
Au,Sr1F2,136,2.54,10,225,0,385.6666667,0.666666667,1423,126.3
Cu,Sr1F2,132,1.9,10,225,0,385.6666667,0.666666667,1373,140
Cu,Sr1F2,132,1.9,10,225,0,385.6666667,0.666666667,1423,133.2
Cu,Sr1F2,132,1.9,10,225,0,385.6666667,0.666666667,1473,126
In,Ca1F2,142,1.78,10,139,0,407.3333333,0.666666667,973,138
In,Sr1F2,142,1.78,10,139,0,385.6666667,0.666666667,973,136.2
In,Ba1F2,142,1.78,10,139,0,369,0.666666667,973,132.2
In,Mg1F2,142,1.78,10,139,0,343.3333333,0.666666667,973,126.4
Cu,Ca1F2,132,1.9,10,225,0,407.3333333,0.666666667,1423,135
Cu,Sr1F2,132,1.9,10,225,0,385.6666667,0.666666667,1423,133.1
Cu,Ba1F2,132,1.9,10,225,0,369,0.666666667,1423,130.3
Cu,Mg1F2,132,1.9,10,225,0,343.3333333,0.666666667,1423,121.6
Au,Ca1F2,136,2.54,10,225,0,407.3333333,0.666666667,1423,128.2
Au,Sr1F2,136,2.54,10,225,0,385.6666667,0.666666667,1423,126.2
Au,Ba1F2,136,2.54,10,225,0,369,0.666666667,1423,120.5
Au,Mg1F2,136,2.54,10,225,0,343.3333333,0.666666667,1423,115.7
Ag,Ca1F2,145,1.93,10,225,0,407.3333333,0.666666667,1373,125.9
Ag,Sr1F2,145,1.93,10,225,0,385.6666667,0.666666667,1373,124.1
Ag,Ba1F2,145,1.93,10,225,0,369,0.666666667,1373,118.4
Ag,Mg1F2,145,1.93,10,225,0,343.3333333,0.666666667,1373,114.5
Ga,Ca1F2,122,1.81,10,64,0,407.3333333,0.666666667,1073,123
Ga,Sr1F2,122,1.81,10,64,0,385.6666667,0.666666667,1073,122.4
Ga,Ba1F2,122,1.81,10,64,0,369,0.666666667,1073,112.4
Ga,Mg1F2,122,1.81,10,64,0,343.3333333,0.666666667,1073,108.6
Pb,Ca1F2,146,2.33,10,225,0,407.3333333,0.666666667,973,122
Pb,Sr1F2,146,2.33,10,225,0,385.6666667,0.666666667,973,119.2
Pb,Ba1F2,146,2.33,10,225,0,369,0.666666667,973,116.3
Pb,Mg1F2,146,2.33,10,225,0,343.3333333,0.666666667,973,111.7
Sn,Ca1F2,139,1.96,10,141,0,407.3333333,0.666666667,1373,118
Sn,Sr1F2,139,1.96,10,141,0,385.6666667,0.666666667,1373,116.2
Sn,Ba1F2,139,1.96,10,141,0,369,0.666666667,1373,110.6
Sn,Mg1F2,139,1.96,10,141,0,343.3333333,0.666666667,1373,107.3
Al,Sr1F2,121,1.61,0,225,0,385.6666667,0.666666667,1273,100.3
Al,Ba1F2,121,1.61,0,225,0,369,0.666666667,1273,98.4
Al,Mg1F2,121,1.61,0,225,0,343.3333333,0.666666667,1273,95.6
Cu0.638Ti0.362,Mg1F2,142.136,1.76968,7.104,213.778,8.16E-06,343.3333333,0.666666667,1423,118
Cu0.244Ti0.756,Ba1F2,153.168,1.62784,3.952,201.564,1.70E-05,369,0.666666667,1473,123
Ni0.259Ti0.741,Ba1F2,150.676,1.63583,3.554,202.029,0.154223925,369,0.666666667,1473,111
Cu0.427Ti0.573,Sr1F2,148.044,1.69372,5.416,207.237,1.29E-05,385.6666667,0.666666667,1473,119
Cu0.589Zr0.411,Sr1F2,149.673,1.66573,6.712,212.259,0,385.6666667,0.666666667,1473,110
Ni0.259Ti0.741,Sr1F2,150.676,1.63583,3.554,202.029,0.154223925,385.6666667,0.666666667,1473,114
Ni0.4Zr0.6,Sr1F2,154.6,1.562,4.4,206.4,0.23815788,385.6666667,0.666666667,1523,119
Cu0.427Ti0.573,Ca1F2,148.044,1.69372,5.416,207.237,1.29E-05,407.3333333,0.666666667,1473,116
Cu0.589Zr0.411,Ca1F2,149.673,1.66573,6.712,212.259,0,407.3333333,0.666666667,1473,108
Ni0.259Ti0.741,Ca1F2,150.676,1.63583,3.554,202.029,0.154223925,407.3333333,0.666666667,1473,111
Ni0.4Zr0.6,Ca1F2,154.6,1.562,4.4,206.4,0.23815788,407.3333333,0.666666667,1523,124
Al,Ca1F2,121,1.61,0,225,0,407.3333333,0.666666667,973,131.3
Al,Ca1F2,121,1.61,0,225,0,407.3333333,0.666666667,1073,118.4
Al,Ca1F2,121,1.61,0,225,0,407.3333333,0.666666667,1173,111.3
Al,Ca1F2,121,1.61,0,225,0,407.3333333,0.666666667,1273,102.2
Al,Ca1F2,121,1.61,0,225,0,407.3333333,0.666666667,1373,101.2
Al,Ca1F2,121,1.61,0,225,0,407.3333333,0.666666667,1423,123.5
Al,Ca1F2,121,1.61,0,225,0,407.3333333,0.666666667,1523,133.6
Al,Sr1F2,121,1.61,0,225,0,385.6666667,0.666666667,973,122
Al,Sr1F2,121,1.61,0,225,0,385.6666667,0.666666667,1073,116.1
Al,Sr1F2,121,1.61,0,225,0,385.6666667,0.666666667,1173,108.6
Al,Sr1F2,121,1.61,0,225,0,385.6666667,0.666666667,1273,100.2
Al,Sr1F2,121,1.61,0,225,0,385.6666667,0.666666667,1373,98.7
Al,Sr1F2,121,1.61,0,225,0,385.6666667,0.666666667,1423,119.5
Al,Sr1F2,121,1.61,0,225,0,385.6666667,0.666666667,1523,130.4
Sn0.952Ti0.048,Ca1F2,140.008,1.93984,9.616,143.544,1.08E-06,407.3333333,0.666666667,973,65
Sn0.952Ti0.048,Ca1F2,140.008,1.93984,9.616,143.544,1.08E-06,407.3333333,0.666666667,1173,32
Sn0.952Ti0.048,Ca1F2,140.008,1.93984,9.616,143.544,1.08E-06,407.3333333,0.666666667,1273,28
Sn0.952Ti0.048,Ca1F2,140.008,1.93984,9.616,143.544,1.08E-06,407.3333333,0.666666667,1373,88
Sn0.952Ti0.048,Sr1F2,140.008,1.93984,9.616,143.544,1.08E-06,385.6666667,0.666666667,973,65
Sn0.952Ti0.048,Sr1F2,140.008,1.93984,9.616,143.544,1.08E-06,385.6666667,0.666666667,1173,32
Sn0.952Ti0.048,Sr1F2,140.008,1.93984,9.616,143.544,1.08E-06,385.6666667,0.666666667,1273,28
Sn0.952Ti0.048,Sr1F2,140.008,1.93984,9.616,143.544,1.08E-06,385.6666667,0.666666667,1373,88
Cu0.66Ti0.34,Ca1F2,141.52,1.7776,7.28,214.46,7.66E-06,407.3333333,0.666666667,1173,87.2
Cu0.66Ti0.34,Ca1F2,141.52,1.7776,7.28,214.46,7.66E-06,407.3333333,0.666666667,1223,82.4
Cu0.66Ti0.34,Ca1F2,141.52,1.7776,7.28,214.46,7.66E-06,407.3333333,0.666666667,1273,90.7
Cu0.66Ti0.34,Ca1F2,141.52,1.7776,7.28,214.46,7.66E-06,407.3333333,0.666666667,1323,108.7
Cu0.66Ti0.34,Ca1F2,141.52,1.7776,7.28,214.46,7.66E-06,407.3333333,0.666666667,1373,116.6
Cu0.66Ti0.34,Sr1F2,141.52,1.7776,7.28,214.46,7.66E-06,385.6666667,0.666666667,1173,82.7
Cu0.66Ti0.34,Sr1F2,141.52,1.7776,7.28,214.46,7.66E-06,385.6666667,0.666666667,1223,79.7
Cu0.66Ti0.34,Sr1F2,141.52,1.7776,7.28,214.46,7.66E-06,385.6666667,0.666666667,1273,88
Cu0.66Ti0.34,Sr1F2,141.52,1.7776,7.28,214.46,7.66E-06,385.6666667,0.666666667,1323,105.6
Cu0.66Ti0.34,Sr1F2,141.52,1.7776,7.28,214.46,7.66E-06,385.6666667,0.666666667,1373,113.4
Sn0.98Ti0.02,Mg1F2,139.42,1.9516,9.84,142.06,4.51E-07,343.3333333,0.666666667,973,56
Sn0.98Ti0.02,Mg1F2,139.42,1.9516,9.84,142.06,4.51E-07,343.3333333,0.666666667,1173,107
Sn0.98Ti0.02,Ba1F2,139.42,1.9516,9.84,142.06,4.51E-07,369,0.666666667,973,64
Sn0.98Ti0.02,Ba1F2,139.42,1.9516,9.84,142.06,4.51E-07,369,0.666666667,1173,31
Sn0.98Ti0.02,Ba1F2,139.42,1.9516,9.84,142.06,4.51E-07,369,0.666666667,1273,67
Sn0.98Ti0.02,Ca1F2,139.42,1.9516,9.84,142.06,4.51E-07,407.3333333,0.666666667,973,97
Sn0.98Ti0.02,Ca1F2,139.42,1.9516,9.84,142.06,4.51E-07,407.3333333,0.666666667,1173,67
Sn0.98Ti0.02,Ca1F2,139.42,1.9516,9.84,142.06,4.51E-07,407.3333333,0.666666667,1273,34
Sn0.98Ti0.02,Ca1F2,139.42,1.9516,9.84,142.06,4.51E-07,407.3333333,0.666666667,1373,92
Cu0.637Ti0.363,Mg1F2,142.164,1.76932,7.096,213.747,8.18E-06,343.3333333,0.666666667,1423,118
Ni0.752Hf0.248,Mg1F2,136.648,1.75872,6.512,217.312,0.447736814,343.3333333,0.666666667,1423,120
Cu0.737Hf0.263,Ba1F2,143.309,1.7422,7.896,216.847,0,369,0.666666667,1473,110
Cu0.43Ti0.57,Ca1F2,147.96,1.6948,5.44,207.33,1.28E-05,407.3333333,0.666666667,1423,119
Cu0.455Ti0.482Zr0.063,Ca1F2,148.205,1.69057,5.64,208.105,1.09E-05,407.3333333,0.666666667,1473,132
Cu,Al2O3,132,1.9,10,225,0,406.268,3.2,1423,132.4
Cu0.992Ti0.008,Al2O3,132.224,1.89712,9.936,224.752,1.80E-07,406.268,3.2,1423,91
Cu0.977Ti0.023,Al2O3,132.644,1.89172,9.816,224.287,5.18E-07,406.268,3.2,1423,51.3
Cu0.969Ti0.031,Al2O3,132.868,1.88884,9.752,224.039,6.99E-07,406.268,3.2,1423,40.7
Cu0.96Ti0.04,Al2O3,133.12,1.8856,9.68,223.76,9.01E-07,406.268,3.2,1423,32.3
Cu0.948Ti0.052,Al2O3,133.456,1.88128,9.584,223.388,1.17E-06,406.268,3.2,1423,27.3
Cu0.937Ti0.063,Al2O3,133.764,1.87732,9.496,223.047,1.42E-06,406.268,3.2,1423,22.8
Cu0.927Ti0.073,Al2O3,134.044,1.87372,9.416,222.737,1.64E-06,406.268,3.2,1423,17.2
Cu0.915Ti0.085,Al2O3,134.38,1.8694,9.32,222.365,1.92E-06,406.268,3.2,1423,13.8
Cu0.908Ti0.092,Al2O3,134.576,1.86688,9.264,222.148,2.07E-06,406.268,3.2,1423,11.6
Sn,Mg1F2,139,1.96,10,141,0,343.3333333,0.666666667,577,141
Sn,Mg1F2,139,1.96,10,141,0,343.3333333,0.666666667,674,136.4
Sn,Mg1F2,139,1.96,10,141,0,343.3333333,0.666666667,777,134.3
Sn,Mg1F2,139,1.96,10,141,0,343.3333333,0.666666667,880,128
Sn,Mg1F2,139,1.96,10,141,0,343.3333333,0.666666667,974,124.9
Sn,Mg1F2,139,1.96,10,141,0,343.3333333,0.666666667,1080,119.2
Sn,Mg1F2,139,1.96,10,141,0,343.3333333,0.666666667,1178,115.3
Sn,Mg1F2,139,1.96,10,141,0,343.3333333,0.666666667,1278,114.4
Sn,Mg1F2,139,1.96,10,141,0,343.3333333,0.666666667,1378,109.5
In,Mg1F2,142,1.78,10,139,0,343.3333333,0.666666667,473,148.3
In,Mg1F2,142,1.78,10,139,0,343.3333333,0.666666667,573,144.1
In,Mg1F2,142,1.78,10,139,0,343.3333333,0.666666667,673,143.4
In,Mg1F2,142,1.78,10,139,0,343.3333333,0.666666667,773,139.4
In,Mg1F2,142,1.78,10,139,0,343.3333333,0.666666667,873,130.1
In,Mg1F2,142,1.78,10,139,0,343.3333333,0.666666667,973,127.3
In,Mg1F2,142,1.78,10,139,0,343.3333333,0.666666667,1073,122.5
Ga,Mg1F2,122,1.81,10,64,0,343.3333333,0.666666667,373,131.7
Ga,Mg1F2,122,1.81,10,64,0,343.3333333,0.666666667,473,127.9
Ga,Mg1F2,122,1.81,10,64,0,343.3333333,0.666666667,573,126.8
Ga,Mg1F2,122,1.81,10,64,0,343.3333333,0.666666667,673,123
Ga,Mg1F2,122,1.81,10,64,0,343.3333333,0.666666667,773,120.9
Ga,Mg1F2,122,1.81,10,64,0,343.3333333,0.666666667,873,116.7
Ga,Mg1F2,122,1.81,10,64,0,343.3333333,0.666666667,973,116.2
Ga,Mg1F2,122,1.81,10,64,0,343.3333333,0.666666667,1073,112.2
Ga,Mg1F2,122,1.81,10,64,0,343.3333333,0.666666667,1173,110.3
Al,Mg1F2,121,1.61,0,225,0,343.3333333,0.666666667,973,111.5
Al,Mg1F2,121,1.61,0,225,0,343.3333333,0.666666667,1073,104.2
Al,Mg1F2,121,1.61,0,225,0,343.3333333,0.666666667,1173,103.1
Al,Mg1F2,121,1.61,0,225,0,343.3333333,0.666666667,1273,95.4
Cu,Mg1F2,132,1.9,10,225,0,343.3333333,0.666666667,1373,133.1
Cu,Mg1F2,132,1.9,10,225,0,343.3333333,0.666666667,1433,123.1
Au,Mg1F2,136,2.54,10,225,0,343.3333333,0.666666667,1383,122.5
Ag,Mg1F2,145,1.93,10,225,0,343.3333333,0.666666667,1283,120.7
Sn,Ba1F2,139,1.96,10,141,0,369,0.666666667,573,144.1
Sn,Ba1F2,139,1.96,10,141,0,369,0.666666667,673,139.8
Sn,Ba1F2,139,1.96,10,141,0,369,0.666666667,773,134.6
Sn,Ba1F2,139,1.96,10,141,0,369,0.666666667,873,132.1
Sn,Ba1F2,139,1.96,10,141,0,369,0.666666667,973,125.1
Sn,Ba1F2,139,1.96,10,141,0,369,0.666666667,1073,124
Sn,Ba1F2,139,1.96,10,141,0,369,0.666666667,1173,117.7
Sn,Ba1F2,139,1.96,10,141,0,369,0.666666667,1273,115.4
Sn,Ba1F2,139,1.96,10,141,0,369,0.666666667,1373,109.9
In,Ba1F2,142,1.78,10,139,0,369,0.666666667,473,150.3
In,Ba1F2,142,1.78,10,139,0,369,0.666666667,573,147.1
In,Ba1F2,142,1.78,10,139,0,369,0.666666667,673,144.8
In,Ba1F2,142,1.78,10,139,0,369,0.666666667,773,139.9
In,Ba1F2,142,1.78,10,139,0,369,0.666666667,873,138.1
In,Ba1F2,142,1.78,10,139,0,369,0.666666667,973,132.1
Ga,Ba1F2,122,1.81,10,64,0,369,0.666666667,373,139.9
Ga,Ba1F2,122,1.81,10,64,0,369,0.666666667,473,137.6
Ga,Ba1F2,122,1.81,10,64,0,369,0.666666667,573,134.7
Ga,Ba1F2,122,1.81,10,64,0,369,0.666666667,673,131
Ga,Ba1F2,122,1.81,10,64,0,369,0.666666667,773,126.1
Ga,Ba1F2,122,1.81,10,64,0,369,0.666666667,873,123.3
Ga,Ba1F2,122,1.81,10,64,0,369,0.666666667,973,120.4
Ga,Ba1F2,122,1.81,10,64,0,369,0.666666667,1073,118.3
Ga,Ba1F2,122,1.81,10,64,0,369,0.666666667,1173,115.2
Al,Ba1F2,121,1.61,0,225,0,369,0.666666667,973,117
Al,Ba1F2,121,1.61,0,225,0,369,0.666666667,1073,112.2
Al,Ba1F2,121,1.61,0,225,0,369,0.666666667,1173,105.2
Al,Ba1F2,121,1.61,0,225,0,369,0.666666667,1273,98
Cu,Ba1F2,132,1.9,10,225,0,369,0.666666667,1373,135.6
Cu,Ba1F2,132,1.9,10,225,0,369,0.666666667,1423,130.6
Au,Ba1F2,136,2.54,10,225,0,369,0.666666667,1373,129.6
Ag,Ba1F2,145,1.93,10,225,0,369,0.666666667,1273,129.2
Sn,Ca1F2,139,1.96,10,141,0,407.3333333,0.666666667,573,155
Sn,Ca1F2,139,1.96,10,141,0,407.3333333,0.666666667,673,147.2
Sn,Ca1F2,139,1.96,10,141,0,407.3333333,0.666666667,773,143
Sn,Ca1F2,139,1.96,10,141,0,407.3333333,0.666666667,873,138.9
Sn,Ca1F2,139,1.96,10,141,0,407.3333333,0.666666667,973,136.6
Sn,Ca1F2,139,1.96,10,141,0,407.3333333,0.666666667,1073,130.9
Sn,Ca1F2,139,1.96,10,141,0,407.3333333,0.666666667,1173,126
Sn,Ca1F2,139,1.96,10,141,0,407.3333333,0.666666667,1273,120.9
Sn,Ca1F2,139,1.96,10,141,0,407.3333333,0.666666667,1373,118.9
In,Ca1F2,142,1.78,10,139,0,407.3333333,0.666666667,473,158.9
In,Ca1F2,142,1.78,10,139,0,407.3333333,0.666666667,573,156.4
In,Ca1F2,142,1.78,10,139,0,407.3333333,0.666666667,673,152.3
In,Ca1F2,142,1.78,10,139,0,407.3333333,0.666666667,773,146.6
In,Ca1F2,142,1.78,10,139,0,407.3333333,0.666666667,873,141.5
In,Ca1F2,142,1.78,10,139,0,407.3333333,0.666666667,973,138.8
In,Ca1F2,142,1.78,10,139,0,407.3333333,0.666666667,1073,135.8
Ga,Ca1F2,122,1.81,10,64,0,407.3333333,0.666666667,373,147.1
Ga,Ca1F2,122,1.81,10,64,0,407.3333333,0.666666667,473,142
Ga,Ca1F2,122,1.81,10,64,0,407.3333333,0.666666667,573,141.2
Ga,Ca1F2,122,1.81,10,64,0,407.3333333,0.666666667,673,137.2
Ga,Ca1F2,122,1.81,10,64,0,407.3333333,0.666666667,773,135.7
Ga,Ca1F2,122,1.81,10,64,0,407.3333333,0.666666667,873,131.8
Ga,Ca1F2,122,1.81,10,64,0,407.3333333,0.666666667,973,126.9
Ga,Ca1F2,122,1.81,10,64,0,407.3333333,0.666666667,1073,122.8
Ga,Ca1F2,122,1.81,10,64,0,407.3333333,0.666666667,1173,121
Cu,Ca1F2,132,1.9,10,225,0,407.3333333,0.666666667,1373,141.2
Cu,Ca1F2,132,1.9,10,225,0,407.3333333,0.666666667,1433,135.8
Au,Ca1F2,136,2.54,10,225,0,407.3333333,0.666666667,1373,135.8
Ag,Ca1F2,145,1.93,10,225,0,407.3333333,0.666666667,1273,133.5
Al0.778Si0.124Mg0.098,Si1O2,121.72,1.61656,0,222.21,0,598.8666667,2.666666667,1473,85
Al0.778Si0.124Mg0.098,Si1O2,121.72,1.61656,0,222.21,0,598.8666667,2.666666667,1473,77
Al0.724Si0.124Mg0.152,Si1O2,122.8,1.60036,0,220.536,0,598.8666667,2.666666667,1473,73
Al0.724Si0.124Mg0.152,Si1O2,122.8,1.60036,0,220.536,0,598.8666667,2.666666667,1473,68
Al0.778Si0.124Mg0.098,Si1O2,121.72,1.61656,0,222.21,0,598.8666667,2.666666667,923,125.8
Al0.778Si0.124Mg0.098,Si1O2,121.72,1.61656,0,222.21,0,598.8666667,2.666666667,1023,125
Al0.778Si0.124Mg0.098,Si1O2,121.72,1.61656,0,222.21,0,598.8666667,2.666666667,1123,122
Al0.778Si0.124Mg0.098,Si1O2,121.72,1.61656,0,222.21,0,598.8666667,2.666666667,1223,119.7
Al0.778Si0.124Mg0.098,Si1O2,121.72,1.61656,0,222.21,0,598.8666667,2.666666667,1323,117.7
Al0.778Si0.124Mg0.098,Si1O2,121.72,1.61656,0,222.21,0,598.8666667,2.666666667,1373,99.2
Al0.778Si0.124Mg0.098,Si1O2,121.72,1.61656,0,222.21,0,598.8666667,2.666666667,923,125.7
Al0.778Si0.124Mg0.098,Si1O2,121.72,1.61656,0,222.21,0,598.8666667,2.666666667,1223,118.1
Al0.778Si0.124Mg0.098,Si1O2,121.72,1.61656,0,222.21,0,598.8666667,2.666666667,1323,116.6
Al0.778Si0.124Mg0.098,Si1O2,121.72,1.61656,0,222.21,0,598.8666667,2.666666667,1373,94.1
Al0.724Si0.124Mg0.152,Si1O2,122.8,1.60036,0,220.536,0,598.8666667,2.666666667,923,125.7
Al0.724Si0.124Mg0.152,Si1O2,122.8,1.60036,0,220.536,0,598.8666667,2.666666667,1023,122.2
Al0.724Si0.124Mg0.152,Si1O2,122.8,1.60036,0,220.536,0,598.8666667,2.666666667,1123,106.2
Al0.724Si0.124Mg0.152,Si1O2,122.8,1.60036,0,220.536,0,598.8666667,2.666666667,1223,100.1
Al0.724Si0.124Mg0.152,Si1O2,122.8,1.60036,0,220.536,0,598.8666667,2.666666667,1323,96.6
Al0.724Si0.124Mg0.152,Si1O2,122.8,1.60036,0,220.536,0,598.8666667,2.666666667,1373,89.2
Al0.724Si0.124Mg0.152,Si1O2,122.8,1.60036,0,220.536,0,598.8666667,2.666666667,1023,118.2
Al0.724Si0.124Mg0.152,Si1O2,122.8,1.60036,0,220.536,0,598.8666667,2.666666667,1123,101.9
Al0.724Si0.124Mg0.152,Si1O2,122.8,1.60036,0,220.536,0,598.8666667,2.666666667,1223,96.1
Al0.724Si0.124Mg0.152,Si1O2,122.8,1.60036,0,220.536,0,598.8666667,2.666666667,1323,91.1
Al0.724Si0.124Mg0.152,Si1O2,122.8,1.60036,0,220.536,0,598.8666667,2.666666667,1373,85
Fe,Al2O3Si1O2,132,1.83,6,229,2.1106628,478.4925,3,1873,77
Fe,Al2O3Si1O2,132,1.83,6,229,2.1106628,478.4925,3,1823,105
Fe,Al2O3Si1O2,132,1.83,6,229,2.1106628,478.4925,3,1823,79
Ag,Si1O2,145,1.93,10,225,0,598.8666667,2.666666667,1173,96
Ag0.49Cu0.49Ti0.02,Si1O2,138.93,1.9075,9.84,224.38,4.51E-07,598.8666667,2.666666667,1173,12
Ag0.47Cu0.49Ti0.04,Si1O2,139.23,1.8997,9.68,223.76,9.01E-07,598.8666667,2.666666667,1173,10
Ag0.432Cu0.49Ti0.078,Si1O2,139.8,1.88488,9.376,222.582,1.76E-06,598.8666667,2.666666667,1173,10
Ag0.47Cu0.49Ti0.04,Si1O2,139.23,1.8997,9.68,223.76,9.01E-07,598.8666667,2.666666667,1123,10
Ag0.47Cu0.49Ti0.04,Si1O2,139.23,1.8997,9.68,223.76,9.01E-07,598.8666667,2.666666667,1223,10
Cu,Si1O2,132,1.9,10,225,0,598.8666667,2.666666667,1473,117
Cu0.95Al0.05,Si1O2,131.45,1.8855,9.5,225,0,598.8666667,2.666666667,1473,117
Cu0.85Al0.15,Si1O2,130.35,1.8565,8.5,225,0,598.8666667,2.666666667,1473,116
Cu0.7Al0.3,Si1O2,128.7,1.813,7,225,0,598.8666667,2.666666667,1473,114
Cu0.5Al0.5,Si1O2,126.5,1.755,5,225,0,598.8666667,2.666666667,1473,95
Cu,Al2O3,132,1.9,10,225,0,406.268,3.2,1473,119.1
Cu0.95Al0.05,Al2O3,131.45,1.8855,9.5,225,0,406.268,3.2,1473,107.3
Cu0.85Al0.15,Al2O3,130.35,1.8565,8.5,225,0,406.268,3.2,1473,107.6
Cu0.7Al0.3,Al2O3,128.7,1.813,7,225,0,406.268,3.2,1473,113.9
Cu0.5Al0.5,Al2O3,126.5,1.755,5,225,0,406.268,3.2,1473,100.9
Cu,Al2O3,132,1.9,10,225,0,406.268,3.2,1473,115.7
Cu0.95Al0.05,Al2O3,131.45,1.8855,9.5,225,0,406.268,3.2,1473,108.9
Cu0.85Al0.15,Al2O3,130.35,1.8565,8.5,225,0,406.268,3.2,1473,108.3
Cu0.7Al0.3,Al2O3,128.7,1.813,7,225,0,406.268,3.2,1473,109.4
Cu0.5Al0.5,Al2O3,126.5,1.755,5,225,0,406.268,3.2,1473,99.1
Al,Si1O2,121,1.61,0,225,0,598.8666667,2.666666667,1073,94
Al,Si1O2,121,1.61,0,225,0,598.8666667,2.666666667,1173,96
Al,Si1O2,121,1.61,0,225,0,598.8666667,2.666666667,1273,88
Al,Si1O2,121,1.61,0,225,0,598.8666667,2.666666667,1323,64
Al,Si1O2,121,1.61,0,225,0,598.8666667,2.666666667,1373,56
Al,Si1O2,121,1.61,0,225,0,598.8666667,2.666666667,1423,47
Al,Si1O2,121,1.61,0,225,0,598.8666667,2.666666667,1473,45
Al,Si1O2,121,1.61,0,225,0,598.8666667,2.666666667,1523,37
Al,Si1O2,121,1.61,0,225,0,598.8666667,2.666666667,973,148
Al,Si1O2,121,1.61,0,225,0,598.8666667,2.666666667,973,112
Al,Si1O2,121,1.61,0,225,0,598.8666667,2.666666667,1023,140
Al,Si1O2,121,1.61,0,225,0,598.8666667,2.666666667,1073,88
Al,Si1O2,121,1.61,0,225,0,598.8666667,2.666666667,1073,67
Al,Si1O2,121,1.61,0,225,0,598.8666667,2.666666667,1073,106
Al,Si1O2,121,1.61,0,225,0,598.8666667,2.666666667,1123,95
Al,Si1O2,121,1.61,0,225,0,598.8666667,2.666666667,1123,68
Al,Si1O2,121,1.61,0,225,0,598.8666667,2.666666667,1173,70
Al,Si1O2,121,1.61,0,225,0,598.8666667,2.666666667,1173,93
Al,Si1O2,121,1.61,0,225,0,598.8666667,2.666666667,1223,76
Fe,Al2O3,132,1.83,6,229,2.1106628,406.268,3.2,1823,128
Fe,Al2O3,132,1.83,6,229,2.1106628,406.268,3.2,1823,124
Fe,Al2O3,132,1.83,6,229,2.1106628,406.268,3.2,1823,121
Fe,Al2O3,132,1.83,6,229,2.1106628,406.268,3.2,1823,68
Fe,Al2O3,132,1.83,6,229,2.1106628,406.268,3.2,1823,71
Fe,Al2O3,132,1.83,6,229,2.1106628,406.268,3.2,1833,114
Fe,Al2O3Si1O2,132,1.83,6,229,2.1106628,478.4925,3,1873,78
Ni,Al2O3,124,1.91,8,225,0.5953947,406.268,3.2,1773,119.8
Ni,Al2O3,124,1.91,8,225,0.5953947,406.268,3.2,1773,114
Ni,Al2O3,124,1.91,8,225,0.5953947,406.268,3.2,1773,111.4
Ni,Al2O3,124,1.91,8,225,0.5953947,406.268,3.2,1773,105.7
Ni0.983Al0.017,Al2O3,123.949,1.9049,7.864,225,0.58527299,406.268,3.2,1773,100.2
Ni0.971Al0.029,Al2O3,123.913,1.9013,7.768,225,0.578128254,406.268,3.2,1773,95.1
Ni0.749Al0.251,Al2O3,123.247,1.8347,5.992,225,0.44595063,406.268,3.2,1773,82.7
Ni0.632Al0.368,Al2O3,122.896,1.7996,5.056,225,0.37628945,406.268,3.2,1773,76
Ni0.603Al0.397,Al2O3,122.809,1.7909,4.824,225,0.359023004,406.268,3.2,1773,75.4
Ni0.505Al0.495,Al2O3,122.515,1.7615,4.04,225,0.300674324,406.268,3.2,1773,76.7
Ni0.081Al0.919,Al2O3,121.243,1.6343,0.648,225,0.048226971,406.268,3.2,1773,75.6
Ni0.053Al0.947,Al2O3,121.159,1.6259,0.424,225,0.031555919,406.268,3.2,1773,65.3
Al,Al2O3,121,1.61,0,225,0,406.268,3.2,1773,74
Al,Al2O3,121,1.61,0,225,0,406.268,3.2,1773,70.5
Al,Al2O3,121,1.61,0,225,0,406.268,3.2,1773,64.7
Al,Al2O3,121,1.61,0,225,0,406.268,3.2,1773,58.6
Fe0.704Cr0.202Ni0.094,Al2O3,132.662,1.80318,5.986,228.624,1.541873713,406.268,3.2,1748,137.9
Fe0.704Cr0.202Ni0.094,Al2O3,132.662,1.80318,5.986,228.624,1.541873713,406.268,3.2,1753,127.2
Fe0.704Cr0.202Ni0.094,Al2O3,132.662,1.80318,5.986,228.624,1.541873713,406.268,3.2,1763,120.4
Fe0.704Cr0.202Ni0.094,Al2O3,132.662,1.80318,5.986,228.624,1.541873713,406.268,3.2,1773,114.7
Fe0.704Cr0.202Ni0.094,Al2O3,132.662,1.80318,5.986,228.624,1.541873713,406.268,3.2,1783,107.1
Fe0.704Cr0.202Ni0.094,Al2O3,132.662,1.80318,5.986,228.624,1.541873713,406.268,3.2,1793,100.7
Fe0.704Cr0.202Ni0.094,Al2O3,132.662,1.80318,5.986,228.624,1.541873713,406.268,3.2,1803,100
Fe0.704Cr0.202Ni0.094,Al2O3,132.662,1.80318,5.986,228.624,1.541873713,406.268,3.2,1813,97.6
Fe0.704Cr0.202Ni0.094,Al2O3,132.662,1.80318,5.986,228.624,1.541873713,406.268,3.2,1823,94.8
Fe0.704Cr0.202Ni0.094,Al2O3,132.662,1.80318,5.986,228.624,1.541873713,406.268,3.2,1823,97
Fe0.704Cr0.202Ni0.094,Al2O3,132.662,1.80318,5.986,228.624,1.541873713,406.268,3.2,1823,100
Fe0.704Cr0.202Ni0.094,Al2O3,132.662,1.80318,5.986,228.624,1.541873713,406.268,3.2,1753,147
Fe0.704Cr0.202Ni0.094,Al2O3,132.662,1.80318,5.986,228.624,1.541873713,406.268,3.2,1753,103
Fe0.704Cr0.202Ni0.094,Al2O3,132.662,1.80318,5.986,228.624,1.541873713,406.268,3.2,1753,105
Fe,Mg0.5Al0.5O0.5N0.5,132,1.83,6,229,2.1106628,493.58,2.5,1823,129.7
Fe,Mg0.5Al0.5O0.5N0.5,132,1.83,6,229,2.1106628,493.58,2.5,1838,132.5
Fe,Mg0.5Al0.5O0.5N0.5,132,1.83,6,229,2.1106628,493.58,2.5,1848,130.4
Fe,Mg0.5Al0.5O0.5N0.5,132,1.83,6,229,2.1106628,493.58,2.5,1858,129.9
Fe,Mg0.5Al0.5O0.5N0.5,132,1.83,6,229,2.1106628,493.58,2.5,1873,129.5
Fe,Mg0.5Al0.5O0.5N0.5,132,1.83,6,229,2.1106628,493.58,2.5,1823,97
Fe,Mg0.5Al0.5O0.5N0.5,132,1.83,6,229,2.1106628,493.58,2.5,1823,78
Ni,Al2O3,124,1.91,8,225,0.5953947,406.268,3.2,1743,112
Ni0.9Cr0.1,Al2O3,125.5,1.885,7.7,225.4,0.53585523,406.268,3.2,1743,95
Ni0.78Cr0.22,Al2O3,127.3,1.855,7.34,225.88,0.464407866,406.268,3.2,1743,90
Ni0.81Fe0.19,Al2O3,125.52,1.8948,7.62,225.76,0.883295639,406.268,3.2,1743,112
Ni0.632Fe0.148Cr0.22,Al2O3,128.484,1.84316,7.044,226.472,0.688667545,406.268,3.2,1743,90
Ni0.55Pd0.45,Al2O3,130.75,2.0405,8.9,225,0.327467085,406.268,3.2,1523,112
Ni0.549Pd0.351Cr0.1,Al2O3,130.765,1.98679,8.402,225.4,0.32687169,406.268,3.2,1523,112
Ni0.545Pd0.45Cr0.005,Al2O3,130.825,2.03925,8.885,225.02,0.324490112,406.268,3.2,1523,108
Ni0.583Pd0.405Cr0.012,Al2O3,130.255,2.02445,8.774,225.048,0.34711511,406.268,3.2,1523,110
Ni0.499Pd0.448Cr0.053,Al2O3,131.515,2.02667,8.737,225.212,0.297101955,406.268,3.2,1523,107
Ni0.4Pd0.445Cr0.155,Al2O3,133,2.0003,8.425,225.62,0.23815788,406.268,3.2,1523,113
Ni,Al2O3,124,1.91,8,225,0.5953947,406.268,3.2,1773,113
Ni0.95Ti0.05,Al2O3,125.8,1.8915,7.7,223.45,0.565626092,406.268,3.2,1773,83
Ni0.936Ti0.064,Al2O3,126.304,1.88632,7.616,223.016,0.557290881,406.268,3.2,1773,72
Ni0.871Ti0.129,Al2O3,128.644,1.86227,7.226,221.001,0.518591691,406.268,3.2,1773,63
Ni0.852Ti0.148,Al2O3,129.328,1.85524,7.112,220.412,0.507279619,406.268,3.2,1773,61
Ni0.803Ti0.197,Al2O3,131.092,1.83711,6.818,218.893,0.478106383,406.268,3.2,1773,50
Ni0.74Ti0.26,Al2O3,133.36,1.8138,6.44,216.94,0.440597937,406.268,3.2,1773,40
Ni0.9Mo0.1,Al2O3,127,1.935,7.7,225.4,0.53585523,406.268,3.2,1773,108
Ni0.861Mo0.096Ti0.043,Al2O3,128.428,1.91809,7.454,224.051,0.512635806,406.268,3.2,1773,88
Ni0.81Mo0.09Ti0.1,Al2O3,130.3,1.8955,7.13,222.26,0.48227196,406.268,3.2,1773,68
Ni0.78Mo0.087Ti0.133,Al2O3,131.398,1.88254,6.941,221.225,0.464410863,406.268,3.2,1773,59
Ni0.72Mo0.08Ti0.2,Al2O3,133.6,1.856,6.56,219.12,0.428688691,406.268,3.2,1773,46
Ni0.675Mo0.075Ti0.25,Al2O3,135.25,1.83625,6.275,217.55,0.401897056,406.268,3.2,1773,37
Ni0.8Mo0.2,Al2O3,130,1.96,7.4,225.8,0.47631576,406.268,3.2,1773,111
Ni0.786Mo0.196Ti0.018,Al2O3,130.528,1.95234,7.304,225.226,0.46798064,406.268,3.2,1773,103
Ni0.758Mo0.19Ti0.052,Al2O3,131.572,1.93826,7.118,224.148,0.451310354,406.268,3.2,1773,92
Ni0.74Mo0.185Ti0.075,Al2O3,132.25,1.9285,6.995,223.415,0.440593768,406.268,3.2,1773,84
Ni0.717Mo0.179Ti0.104,Al2O3,133.114,1.91627,6.839,222.492,0.426900343,406.268,3.2,1773,74
Ni0.706Mo0.177Ti0.117,Al2O3,133.522,1.91096,6.767,222.081,0.420351295,406.268,3.2,1773,74
Ni0.672Mo0.168Ti0.16,Al2O3,134.8,1.8928,6.536,220.712,0.400108844,406.268,3.2,1773,62
Ni0.666Mo0.167Ti0.167,Al2O3,135.022,1.88996,6.497,220.491,0.396536633,406.268,3.2,1773,60
Ni0.633Mo0.158Ti0.209,Al2O3,136.264,1.87217,6.272,219.153,0.376889555,406.268,3.2,1773,49
Ni0.58Mo0.42,Al2O3,136.6,2.015,6.74,226.68,0.345328926,406.268,3.2,1773,110
Ni0.572Mo0.414Ti0.014,Al2O3,136.924,2.00832,6.674,226.222,0.340566084,406.268,3.2,1773,92
Ni0.552Mo0.399Ti0.049,Al2O3,137.734,1.99162,6.509,225.077,0.328658979,406.268,3.2,1773,72
Ni0.532Mo0.385Ti0.083,Al2O3,138.538,1.97554,6.347,223.967,0.316751851,406.268,3.2,1773,63
Ni0.521Mo0.377Ti0.102,Al2O3,138.982,1.96651,6.257,223.346,0.310202937,406.268,3.2,1773,59
Ni0.509Mo0.369Ti0.122,Al2O3,139.462,1.95711,6.161,222.694,0.303058651,406.268,3.2,1773,54
